Repository: JaGuzmanT/ConcreteXAI

# ConcreteX (ConcreteProperties: A Multivariate Dataset for Concrete Strength Prediction) 🏫

## Researchers 🧑‍🔬
José A. Guzmán-Torres <br />
jose.alberto.guzman@umich.mx
https://orcid.org/0000-0002-9309-9390

Francisco J. Domínguez-Mota <br />
Gerardo Tinoco-Guerrero <br />
gerardo.tinoco@umich.mx
https://orcid.org/0000-0003-3119-770X

Universidad Michoacana de San Nicolás de Hidalgo, Faculty of Civil Engineering <br />
AULA-CIMNE, Morelia

## Description: 📝
This dataset contains 4419 measurements of compressive strength, tensile strength, flexural strength, electrical resistivity, and ultrasonic pulse velocity on concrete samples. The data corresponds to 12 different concrete mixtures, each containing a variety of resistance, aggregates, and additives.

## Project summary, description or abstract: 📚

The primary purpose of this dataset is to provide a benchmark for machine learning models and to facilitate research in the field of concrete strength prediction. The data can be used to train and evaluate models, as well as for comparison with other datasets.

# The dataset includes the following columns: 🔥

Compressive strength (MPa) <br />
Tensile strength (MPa) <br />
Flexural strength (MPa) <br />
Electrical resistivity (Ω·cm) <br />
Ultrasonic pulse velocity (m/s) <br />
Each row represents a single sample, with the strengths and resistivity measurements taken at 3, 7, 14, 28, 40, 60, 90, and 120 days after casting.

# This dataset can aid the machine learning field in several ways: ✨

-Benchmarking: This dataset can be used as a benchmark for evaluating the performance of different machine learning models for concrete strength prediction. Researchers can use the dataset to train and test their models and compare their results with other models.

-Model development: The dataset can be used to train and develop new machine learning models for concrete strength prediction.

## Description of files: ✍️
The repository contains a file named Final_Artificial_Data.csv, which comprises the numerical values of the monitoring process of a different concrete samples.

Please cite the following paper if you use this dataset in your research:

@article{doi: working..., <br />
author = {}, <br />
title = {}, <br />
journal = {}, <br />
volume = {}, <br />
number = {}, <br />
pages = {}, <br />
year = {}, <br />
doi = {}, <br />
URL = {}, <br />
eprint = {}, <br />
}

Enjoy and happy experimenting!

File: Data.csv (part 1 of 10)
,Type_of_cement,Brand,Additives,Type_of_aggregates,Design_F'c (Mpa),Curing_age_(days),Cs_(Mpa),Ts_(Mpa),Fs_(Mpa),Er_(ohm-cm),UPV_(m/s)
0,CPO 30R RS BRA,CEMEX,Opuntia_ficus_indica,Rounded,25,3,5.2154,0.5609,,5.8654,2440.2989
1,CPO 30R RS BRA,CEMEX,Opuntia_ficus_indica,Rounded,25,3,5.1528,0.5727,,5.9471,2417.9562
2,CPO 30R RS BRA,CEMEX,Opuntia_ficus_indica,Rounded,25,3,5.6877,0.5826,,5.9965,2429.9277
3,CPO 30R RS BRA,CEMEX,Opuntia_ficus_indica,Rounded,25,3,5.1476,0.591,,5.8751,2435.0202
4,CPO 30R RS BRA,CEMEX,Opuntia_ficus_indica,Rounded,25,3,5.3406,0.5698,,5.8654,2408.7969
5,CPO 30R RS BRA,CEMEX,Opuntia_ficus_indica,Rounded,25,3,5.7079,0.5692,,5.9198,2408.8415
6,CPO 30R RS BRA,CEMEX,Opuntia_ficus_indica,Rounded,25,3,5.5836,0.5553,,5.8228,2408.0798
7,CPO 30R RS BRA,CEMEX,Opuntia_ficus_indica,Rounded,25,3,5.3993,0.5619,,5.9035,2419.3565
8,CPO 30R RS BRA,CEMEX,Opuntia_ficus_indica,Rounded,25,3,5.1173,0.5611,,5.9039,2428.6068
9,CPO 30R RS BRA,CEMEX,Opuntia_ficus_indica,Rounded,25,3,5.1122,0.5877,,5.8182,2435.9962
10,CPO 30R RS BRA,CEMEX,Opuntia_ficus_indica,Rounded,25,3,5.6666,0.5807,,5.9372,2419.8088
11,CPO 30R RS BRA,CEMEX,Opuntia_ficus_indica,Rounded,25,3,5.1083,0.5888,,5.9443,2424.3852
12,CPO 30R RS BRA,CEMEX,Opuntia_ficus_indica,Rounded,25,3,5.1175,0.5594,,5.8278,2415.8847
13,CPO 30R RS BRA,CEMEX,Opuntia_ficus_indica,Rounded,25,3,5.4415,0.5683,,5.8306,2420.1791
14,CPO 30R RS BRA,CEMEX,Opuntia_ficus_indica,Rounded,25,3,5.2253,0.5592,,5.8355,2434.5926
15,CPO 30R RS BRA,CEMEX,Opuntia_ficus_indica,Rounded,25,3,5.6774,0.5824,,5.8824,2409.6097
16,CPO 30R RS BRA,CEMEX,Opuntia_ficus_indica,Rounded,25,3,5.4852,0.5922,,5.8032,2411.5735
17,CPO 30R RS BRA,CEMEX,Opuntia_ficus_indica,Rounded,25,3,5.146,0.5675,,5.9499,2407.9095
18,CPO 30R RS BRA,CEMEX,Opuntia_ficus_indica,Rounded,25,3,5.2308,0.5927,,5.8501,2421.8989
19,CPO 30R RS BRA,CEMEX,Opuntia_ficus_indica,Rounded,25,3,5.116,0.5577,,5.9383,2441.4744
20,CPO 30R RS BRA,CEMEX,Opuntia_ficus_indica,Rounded,25,3,5.4361,0.5352,,5.8021,2463.0983
21,CPO 30R RS BRA,CEMEX,Opuntia_ficus_indica,Rounded,25,3,5.1071,0.5459,,5.8274,2616.921
22,CPO 30R RS BRA,CEMEX,Opuntia_ficus_indica,Rounded,25,3,5.5387,0.543,,5.8991,2576.4773
23,CPO 30R RS BRA,CEMEX,Opuntia_ficus_indica,Rounded,25,3,5.5838,0.5357,,5.8379,2546.8419
24,CPO 30R RS BRA,CEMEX,Opuntia_ficus_indica,Rounded,25,3,5.4483,0.5392,,5.8992,2541.0645
25,CPO 30R RS BRA,CEMEX,Opuntia_ficus_indica,Rounded,25,3,5.4902,0.5386,,5.8262,2557.27
26,CPO 30R RS BRA,CEMEX,Opuntia_ficus_indica,Rounded,25,3,5.4825,0.5408,,5.865,2519.9439
27,CPO 30R RS BRA,CEMEX,Opuntia_ficus_indica,Rounded,25,3,5.2963,0.5367,,5.8717,2588.1649
28,CPO 30R RS BRA,CEMEX,Opuntia_ficus_indica,Rounded,25,3,5.436,0.5391,,5.8717,2641.9496
29,CPO 30R RS BRA,CEMEX,Opuntia_ficus_indica,Rounded,25,3,5.179,0.5417,,5.8736,2546.9795
30,CPO 30R RS BRA,CEMEX,Opuntia_ficus_indica,Rounded,25,3,5.4628,0.5332,,5.811,2565.7394
31,CPO 30R RS BRA,CEMEX,Opuntia_ficus_indica,Rounded,25,3,5.105,0.5408,,5.8135,2504.8905
32,CPO 30R RS BRA,CEMEX,Opuntia_ficus_indica,Rounded,25,3,5.2351,0.5311,,5.8586,2581.0893
33,CPO 30R RS BRA,CEMEX,Opuntia_ficus_indica,Rounded,25,3,5.1126,0.54,,5.8514,2633.3553
34,CPO 30R RS BRA,CEMEX,Opuntia_ficus_indica,Rounded,25,3,5.1397,0.5381,,5.8635,2611.14
35,CPO 30R RS BRA,CEMEX,Opuntia_ficus_indica,Rounded,25,3,5.5251,0.5383,,5.8914,2444.4347
36,CPO 30R RS BRA,CEMEX,Opuntia_ficus_indica,Rounded,25,3,5.4569,0.5373,,5.8358,2577.8858
37,CPO 30R RS BRA,CEMEX,Opuntia_ficus_indica,Rounded,25,3,5.2564,0.5323,,5.8428,2455.1365
38,CPO 30R RS BRA,CEMEX,Opuntia_ficus_indica,Rounded,25,3,5.5924,0.5404,,5.8796,2530.0875
39,CPO 30R RS BRA,CEMEX,Opuntia_ficus_indica,Rounded,25,3,5.1064,0.5312,,5.8297,2641.9479
40,CPO 30R RS BRA,CEMEX,Opuntia_ficus_indica,Rounded,25,3,5.6462,0.5403,,5.9,2644.3607
41,CPO 30R RS BRA,CEMEX,Opuntia_ficus_indica,Rounded,25,3,5.6426,0.5357,,5.9,2400.3977
42,CPO 30R RS BRA,CEMEX,Opuntia_ficus_indica,Rounded,25,3,5.6666,0.5461,,5.9,2427.818
43,CPO 30R RS BRA,CEMEX,Opuntia_ficus_indica,Rounded,25,3,5.6684,0.5496,,5.9,2655.9265
44,CPO 30R RS BRA,CEMEX,Opuntia_ficus_indica,Rounded,25,3,5.6305,0.5449,,5.9,2496.1158
45,CPO 30R RS BRA,CEMEX,Opuntia_ficus_indica,Rounded,25,3,5.6494,0.55,,5.9,2575.5535
46,CPO 30R RS BRA,CEMEX,Opuntia_ficus_indica,Rounded,25,3,5.6466,0.5554,,5.9,2459.0831
47,CPO 30R RS BRA,CEMEX,Opuntia_ficus_indica,Rounded,25,3,5.6591,0.5546,,5.9,2447.1127
48,CPO 30R RS BRA,CEMEX,Opuntia_ficus_indica,Rounded,25,3,5.6631,0.538,,5.9,2430.1131
49,CPO 30R RS BRA,CEMEX,Opuntia_ficus_indica,Rounded,25,3,5.6659,0.5558,,5.9,2536.6495
50,CPO 30R RS BRA,CEMEX,Opuntia_ficus_indica,Rounded,25,3,5.636,0.5358,,5.9,2444.032
51,CPO 30R RS BRA,CEMEX,Opuntia_ficus_indica,Rounded,25,3,5.6612,0.5372,,5.9,2464.287
52,CPO 30R RS BRA,CEMEX,Opuntia_ficus_indica,Rounded,25,3,5.6597,0.5454,,5.9,2653.5863
53,CPO 30R RS BRA,CEMEX,Opuntia_ficus_indica,Rounded,25,3,5.6289,0.5343,,5.9,2621.7677
54,CPO 30R RS BRA,CEMEX,Opuntia_ficus_indica,Rounded,25,3,5.6262,0.5369,,5.9,2379.0818
55,CPO 30R RS BRA,CEMEX,Opuntia_ficus_indica,Rounded,25,3,5.6499,0.5377,,5.9,2606.5637
56,CPO 30R RS BRA,CEMEX,Opuntia_ficus_indica,Rounded,25,3,5.6787,0.5393,,5.9,2618.7186
57,CPO 30R RS BRA,CEMEX,Opuntia_ficus_indica,Rounded,25,3,5.64,0.5343,,5.9,2485.5645
58,CPO 30R RS BRA,CEMEX,Opuntia_ficus_indica,Rounded,25,3,5.6553,0.5351,,5.9,2519.3887
59,CPO 30R RS BRA,CEMEX,Opuntia_ficus_indica,Rounded,25,3,5.6328,0.5381,,5.9,2430.3067
60,CPO 30R RS BRA,CEMEX,Opuntia_ficus_indica,Rounded,25,3,5.2122,0.558,,5.8243,2620.4927
61,CPO 30R RS BRA,CEMEX,Opuntia_ficus_indica,Rounded,25,3,5.522,0.558,,5.8029,2723.9401
62,CPO 30R RS BRA,CEMEX,Opuntia_ficus_indica,Rounded,25,3,5.3654,0.558,,5.8313,2495.2729
63,CPO 30R RS BRA,CEMEX,Opuntia_ficus_indica,Rounded,25,3,5.2448,0.558,,5.8402,2545.7667
64,CPO 30R RS BRA,CEMEX,Opuntia_ficus_indica,Rounded,25,3,5.125,0.558,,5.8527,2618.8615
65,CPO 30R RS BRA,CEMEX,Opuntia_ficus_indica,Rounded,25,3,5.0823,0.558,,5.8875,2692.8944
66,CPO 30R RS BRA,CEMEX,Opuntia_ficus_indica,Rounded,25,3,5.3396,0.558,,5.8527,2738.1482
67,CPO 30R RS BRA,CEMEX,Opuntia_ficus_indica,Rounded,25,3,5.5947,0.558,,5.8315,2503.4245
68,CPO 30R RS BRA,CEMEX,Opuntia_ficus_indica,Rounded,25,3,5.588,0.558,,5.8581,2466.499
69,CPO 30R RS BRA,CEMEX,Opuntia_ficus_indica,Rounded,25,3,5.5205,0.558,,5.8649,2401.6052
70,CPO 30R RS BRA,CEMEX,Opuntia_ficus_indica,Rounded,25,3,5.1564,0.558,,5.8796,2483.2778
71,CPO 30R RS BRA,CEMEX,Opuntia_ficus_indica,Rounded,25,3,5.5225,0.558,,5.8805,2621.6603
72,CPO 30R RS BRA,CEMEX,Opuntia_ficus_indica,Rounded,25,3,5.1729,0.558,,5.8792,2583.36
73,CPO 30R RS BRA,CEMEX,Opuntia_ficus_indica,Rounded,25,3,5.5292,0.558,,5.8881,2451.2197
74,CPO 30R RS BRA,CEMEX,Opuntia_ficus_indica,Rounded,25,3,5.1011,0.558,,5.8371,2609.1285
75,CPO 30R RS BRA,CEMEX,Opuntia_ficus_indica,Rounded,25,3,5.4627,0.558,,5.8037,2434.7498
76,CPO 30R RS BRA,CEMEX,Opuntia_ficus_indica,Rounded,25,3,5.5585,0.558,,5.8026,2345.9812
77,CPO 30R RS BRA,CEMEX,Opuntia_ficus_indica,Rounded,25,3,5.5245,0.558,,5.8116,2418.7116
78,CPO 30R RS BRA,CEMEX,Opuntia_ficus_indica,Rounded,25,3,5.2966,0.558,,5.8259,2580.2089
79,CPO 30R RS BRA,CEMEX,Opuntia_ficus_indica,Rounded,25,3,5.3857,0.558,,5.8241,2434.3373
80,CPO 30R RS BRA,CEMEX,Opuntia_ficus_indica,Rounded,25,7,17.325,1.4634,0.3524,3.6089,2949.9016
81,CPO 30R RS BRA,CEMEX,Opuntia_ficus_indica,Rounded,25,7,16.7155,1.4661,0.3462,3.7363,2949.498
82,CPO 30R RS BRA,CEMEX,Opuntia_ficus_indica,Rounded,25,7,16.4844,1.4613,0.3435,3.7237,2949.9606
83,CPO 30R RS BRA,CEMEX,Opuntia_ficus_indica,Rounded,25,7,16.7376,1.4649,0.3367,3.5816,2949.8057
84,CPO 30R RS BRA,CEMEX,Opuntia_ficus_indica,Rounded,25,7,16.2578,1.4586,0.3432,3.7221,2949.6509
85,CPO 30R RS BRA,CEMEX,Opuntia_ficus_indica,Rounded,25,7,16.3132,1.458,0.346,3.6082,2947.8722
86,CPO 30R RS BRA,CEMEX,Opuntia_ficus_indica,Rounded,25,7,17.5775,1.4628,0.3506,3.608,2949.0707
87,CPO 30R RS BRA,CEMEX,Opuntia_ficus_indica,Rounded,25,7,17.5995,1.4547,0.3415,3.6969,2949.5432
88,CPO 30R RS BRA,CEMEX,Opuntia_ficus_indica,Rounded,25,7,17.005,1.4583,0.3562,3.5889,2950.1113
89,CPO 30R RS BRA,CEMEX,Opuntia_ficus_indica,Rounded,25,7,16.2005,1.4656,0.3572,3.7599,2948.5416
90,CPO 30R RS BRA,CEMEX,Opuntia_ficus_indica,Rounded,25,7,16.4737,1.4594,0.3583,3.7933,2949.6991
91,CPO 30R RS BRA,CEMEX,Opuntia_ficus_indica,Rounded,25,7,16.6584,1.4606,0.3493,3.6097,2949.8208
92,CPO 30R RS BRA,CEMEX,Opuntia_ficus_indica,Rounded,25,7,17.3889,1.4587,0.343,3.7192,2949.6518
93,CPO 30R RS BRA,CEMEX,Opuntia_ficus_indica,Rounded,25,7,16.1313,1.467,0.3544,3.7675,2949.2386
94,CPO 30R RS BRA,CEMEX,Opuntia_ficus_indica,Rounded,25,7,16.1744,1.4601,0.348,3.6714,2948.6132
95,CPO 30R RS BRA,CEMEX,Opuntia_ficus_indica,Rounded,25,7,16.371,1.4664,0.3506,3.7482,2947.818
96,CPO 30R RS BRA,CEMEX,Opuntia_ficus_indica,Rounded,25,7,17.1203,1.4553,0.3524,3.6504,2948.593
97,CPO 30R RS BRA,CEMEX,Opuntia_ficus_indica,Rounded,25,7,17.2493,1.4582,0.3377,3.7033,2947.8253
98,CPO 30R RS BRA,CEMEX,Opuntia_ficus_indica,Rounded,25,7,17.1182,1.4591,0.353,3.7029,2950.5392
99,CPO 30R RS BRA,CEMEX,Opuntia_ficus_indica,Rounded,25,7,16.811,1.465,0.3429,3.6376,2950.2992
100,CPO 30R RS BRA,CEMEX,Opuntia_ficus_indica,Rounded,25,7,16.792,1.4754,0.3614,3.6819,2986.3811
101,CPO 30R RS BRA,CEMEX,Opuntia_ficus_indica,Rounded,25,7,17.1935,1.4792,0.362,3.6492,2994.9156
102,CPO 30R RS BRA,CEMEX,Opuntia_ficus_indica,Rounded,25,7,16.4755,1.4756,0.3617,3.6125,2989.5055
103,CPO 30R RS BRA,CEMEX,Opuntia_ficus_indica,Rounded,25,7,17.3654,1.4965,0.3615,3.6583,2959.5872
104,CPO 30R RS BRA,CEMEX,Opuntia_ficus_indica,Rounded,25,7,16.5682,1.475,0.3608,3.5991,2975.4119
105,CPO 30R RS BRA,CEMEX,Opuntia_ficus_indica,Rounded,25,7,17.3741,1.5017,0.3641,3.611,2978.9423
106,CPO 30R RS BRA,CEMEX,Opuntia_ficus_indica,Rounded,25,7,17.0779,1.5134,0.3617,3.593,2996.0709
107,CPO 30R RS BRA,CEMEX,Opuntia_ficus_indica,Rounded,25,7,16.6662,1.5019,0.3615,3.5962,2995.7856
108,CPO 30R RS BRA,CEMEX,Opuntia_ficus_indica,Rounded,25,7,16.4186,1.5011,0.3635,3.6744,2957.9305
109,CPO 30R RS BRA,CEMEX,Opuntia_ficus_indica,Rounded,25,7,17.5381,1.4885,0.3603,3.5941,2962.4503
110,CPO 30R RS BRA,CEMEX,Opuntia_ficus_indica,Rounded,25,7,16.1797,1.5009,0.365,3.5988,2976.5713
111,CPO 30R RS BRA,CEMEX,Opuntia_ficus_indica,Rounded,25,7,16.4258,1.4877,0.3602,3.6623,2973.1057
112,CPO 30R RS BRA,CEMEX,Opuntia_ficus_indica,Rounded,25,7,16.8885,1.4973,0.3616,3.6737,2949.7927
113,CPO 30R RS BRA,CEMEX,Opuntia_ficus_indica,Rounded,25,7,16.97,1.509,0.3619,3.6116,2958.8619
114,CPO 30R RS BRA,CEMEX,Opuntia_ficus_indica,Rounded,25,7,16.9525,1.5023,0.3641,3.6255,2962.3444
115,CPO 30R RS BRA,CEMEX,Opuntia_ficus_indica,Rounded,25,7,17.1774,1.5171,0.3638,3.6674,2949.7088
116,CPO 30R RS BRA,CEMEX,Opuntia_ficus_indica,Rounded,25,7,16.8537,1.4821,0.3644,3.6835,2979.8967
117,CPO 30R RS BRA,CEMEX,Opuntia_ficus_indica,Rounded,25,7,16.8501,1.4679,0.3617,3.6253,2965.5957
118,CPO 30R RS BRA,CEMEX,Opuntia_ficus_indica,Rounded,25,7,16.3587,1.4883,0.3661,3.5924,2975.8633
119,CPO 30R RS BRA,CEMEX,Opuntia_ficus_indica,Rounded,25,7,16.3952,1.5113,0.3618,3.6678,2958.3775
120,CPO 30R RS BRA,CEMEX,Opuntia_ficus_indica,Rounded,25,7,16.1732,1.4885,0.36,3.6552,3001.8462
121,CPO 30R RS BRA,CEMEX,Opuntia_ficus_indica,Rounded,25,7,16.1293,1.4936,0.3645,3.6867,3000.26
122,CPO 30R RS BRA,CEMEX,Opuntia_ficus_indica,Rounded,25,7,16.2009,1.5129,0.3552,3.5752,3000.5583
123,CPO 30R RS BRA,CEMEX,Opuntia_ficus_indica,Rounded,25,7,16.1548,1.5175,0.3632,3.64,2998.0286
124,CPO 30R RS BRA,CEMEX,Opuntia_ficus_indica,Rounded,25,7,16.1247,1.5001,0.3653,3.6769,2999.9875
125,CPO 30R RS BRA,CEMEX,Opuntia_ficus_indica,Rounded,25,7,16.222,1.4962,0.3617,3.6549,2999.274
126,CPO 30R RS BRA,CEMEX,Opuntia_ficus_indica,Rounded,25,7,16.2116,1.5172,0.354,3.6823,3000.6854
127,CPO 30R RS BRA,CEMEX,Opuntia_ficus_indica,Rounded,25,7,16.1577,1.4943,0.3635,3.5658,2998.4956
128,CPO 30R RS BRA,CEMEX,Opuntia_ficus_indica,Rounded,25,7,16.1696,1.5065,0.3626,3.621,2998.0539
129,CPO 30R RS BRA,CEMEX,Opuntia_ficus_indica,Rounded,25,7,16.1638,1.5169,0.36,3.6809,3000.1279
130,CPO 30R RS BRA,CEMEX,Opuntia_ficus_indica,Rounded,25,7,16.101,1.4996,0.3584,3.5382,2999.7213
131,CPO 30R RS BRA,CEMEX,Opuntia_ficus_indica,Rounded,25,7,16.1165,1.5136,0.3613,3.6435,3000.7277
132,CPO 30R RS BRA,CEMEX,Opuntia_ficus_indica,Rounded,25,7,16.1445,1.5086,0.3578,3.6586,3001.9228
133,CPO 30R RS BRA,CEMEX,Opuntia_ficus_indica,Rounded,25,7,16.1048,1.5104,0.3645,3.5947,2999.3489
134,CPO 30R RS BRA,CEMEX,Opuntia_ficus_indica,Rounded,25,7,16.2063,1.5021,0.3653,3.5667,2999.5325
135,CPO 30R RS BRA,CEMEX,Opuntia_ficus_indica,Rounded,25,7,16.0989,1.4924,0.3656,3.5858,3000.9866
136,CPO 30R RS BRA,CEMEX,Opuntia_ficus_indica,Rounded,25,7,16.104,1.5054,0.3594,3.6576,3000.8753
137,CPO 30R RS BRA,CEMEX,Opuntia_ficus_indica,Rounded,25,7,16.0949,1.5009,0.3552,3.5849,3001.9364
138,CPO 30R RS BRA,CEMEX,Opuntia_ficus_indica,Rounded,25,7,16.1043,1.5145,0.359,3.675,2999.7452
139,CPO 30R RS BRA,CEMEX,Opuntia_ficus_indica,Rounded,25,7,16.1387,1.5008,0.3596,3.5823,3000.2179
140,CPO 30R RS BRA,CEMEX,Opuntia_ficus_indica,Rounded,25,7,16.6788,1.4651,0.3421,3.7254,3001.0976
141,CPO 30R RS BRA,CEMEX,Opuntia_ficus_indica,Rounded,25,7,17.558,1.4595,0.3465,3.7618,3001.8836
142,CPO 30R RS BRA,CEMEX,Opuntia_ficus_indica,Rounded,25,7,16.8498,1.4664,0.3491,3.7297,3001.9229
143,CPO 30R RS BRA,CEMEX,Opuntia_ficus_indica,Rounded,25,7,16.4975,1.4807,0.3428,3.7419,3001.1574
144,CPO 30R RS BRA,CEMEX,Opuntia_ficus_indica,Rounded,25,7,17.5314,1.4571,0.3423,3.6687,3001.677
145,CPO 30R RS BRA,CEMEX,Opuntia_ficus_indica,Rounded,25,7,17.6389,1.4742,0.34,3.7509,3001.5339
146,CPO 30R RS BRA,CEMEX,Opuntia_ficus_indica,Rounded,25,7,16.8623,1.4577,0.3496,3.5572,3001.2873
147,CPO 30R RS BRA,CEMEX,Opuntia_ficus_indica,Rounded,25,7,16.3916,1.4684,0.3486,3.556,3001.5472
148,CPO 30R RS BRA,CEMEX,Opuntia_ficus_indica,Rounded,25,7,16.6026,1.4874,0.3535,3.6997,3001.6872
149,CPO 30R RS BRA,CEMEX,Opuntia_ficus_indica,Rounded,25,7,16.819,1.4696,0.3486,3.5644,3001.9783
150,CPO 30R RS BRA,CEMEX,Opuntia_ficus_indica,Rounded,25,7,17.0863,1.459,0.3474,3.6836,3001.9944
151,CPO 30R RS BRA,CEMEX,Opuntia_ficus_indica,Rounded,25,7,16.6086,1.4804,0.342,3.7648,3001.933
152,CPO 30R RS BRA,CEMEX,Opuntia_ficus_indica,Rounded,25,7,17.0977,1.4663,0.3428,3.609,3001.9542
153,CPO 30R RS BRA,CEMEX,Opuntia_ficus_indica,Rounded,25,7,17.2533,1.4637,0.3401,3.6687,3001.4988
154,CPO 30R RS BRA,CEMEX,Opuntia_ficus_indica,Rounded,25,7,16.5505,1.4766,0.3377,3.6057,3001.756
155,CPO 30R RS BRA,CEMEX,Opuntia_ficus_indica,Rounded,25,7,16.4007,1.4862,0.3375,3.6136,3001.6375
156,CPO 30R RS BRA,CEMEX,Opuntia_ficus_indica,Rounded,25,7,16.6581,1.4723,0.3525,3.6829,3001.1396
157,CPO 30R RS BRA,CEMEX,Opuntia_ficus_indica,Rounded,25,7,16.6898,1.4585,0.3443,3.7381,3001.0755
158,CPO 30R RS BRA,CEMEX,Opuntia_ficus_indica,Rounded,25,7,16.8411,1.4616,0.3531,3.5866,3001.0569
159,CPO 30R RS BRA,CEMEX,Opuntia_ficus_indica,Rounded,25,7,16.9613,1.4763,0.3393,3.624,3001.9885
160,CPO 30R RS BRA,CEMEX,Opuntia_ficus_indica,Rounded,25,7,17.5367,1.4638,0.3433,3.719,2951.4962
161,CPO 30R RS BRA,CEMEX,Opuntia_ficus_indica,Rounded,25,7,17.2649,1.4622,0.3414,3.6657,2986.2886
162,CPO 30R RS BRA,CEMEX,Opuntia_ficus_indica,Rounded,25,7,16.4378,1.4635,0.3421,3.6535,2995.9912
163,CPO 30R RS BRA,CEMEX,Opuntia_ficus_indica,Rounded,25,7,17.6231,1.4628,0.3391,3.59,2957.5083
164,CPO 30R RS BRA,CEMEX,Opuntia_ficus_indica,Rounded,25,7,16.2415,1.4603,0.3403,3.7338,2967.0599
165,CPO 30R RS BRA,CEMEX,Opuntia_ficus_indica,Rounded,25,7,16.5463,1.4615,0.3559,3.5606,2970.5812
166,CPO 30R RS BRA,CEMEX,Opuntia_ficus_indica,Rounded,25,7,16.9176,1.4645,0.3538,3.5433,3000.9581
167,CPO 30R RS BRA,CEMEX,Opuntia_ficus_indica,Rounded,25,7,16.7795,1.4599,0.3538,3.5468,2985.1011
168,CPO 30R RS BRA,CEMEX,Opuntia_ficus_indica,Rounded,25,7,17.3036,1.4576,0.3421,3.6769,2954.1635
169,CPO 30R RS BRA,CEMEX,Opuntia_ficus_indica,Rounded,25,7,16.9633,1.4635,0.3384,3.586,2977.601
170,CPO 30R RS BRA,CEMEX,Opuntia_ficus_indica,Rounded,25,7,16.1889,1.4592,0.3368,3.5723,2988.7904
171,CPO 30R RS BRA,CEMEX,Opuntia_ficus_indica,Rounded,25,7,16.8282,1.4591,0.3423,3.5903,2962.044
172,CPO 30R RS BRA,CEMEX,Opuntia_ficus_indica,Rounded,25,7,16.8676,1.4619,0.3516,3.6782,2992.2561
173,CPO 30R RS BRA,CEMEX,Opuntia_ficus_indica,Rounded,25,7,17.3123,1.4542,0.3509,3.6886,2970.8789
174,CPO 30R RS BRA,CEMEX,Opuntia_ficus_indica,Rounded,25,7,16.9171,1.4631,0.3496,3.5397,2966.1014
175,CPO 30R RS BRA,CEMEX,Opuntia_ficus_indica,Rounded,25,7,16.7096,1.4601,0.3405,3.5806,2998.8188
176,CPO 30R RS BRA,CEMEX,Opuntia_ficus_indica,Rounded,25,7,16.625,1.4641,0.3456,3.7533,2992.1687
177,CPO 30R RS BRA,CEMEX,Opuntia_ficus_indica,Rounded,25,7,17.0606,1.4584,0.3425,3.6132,2993.1492
178,CPO 30R RS BRA,CEMEX,Opuntia_ficus_indica,Rounded,25,7,17.1037,1.4561,0.356,3.5827,2963.0133
179,CPO 30R RS BRA,CEMEX,Opuntia_ficus_indica,Rounded,25,7,16.1506,1.4617,0.3541,3.5944,2955.0991
180,CPO 30R RS BRA,CEMEX,Opuntia_ficus_indica,Rounded,25,7,16.1297,1.4799,0.3653,3.5736,2978.5041
181,CPO 30R RS BRA,CEMEX,Opuntia_ficus_indica,Rounded,25,7,16.0742,1.4722,0.3626,3.594,2979.1042
182,CPO 30R RS BRA,CEMEX,Opuntia_ficus_indica,Rounded,25,7,16.0723,1.4883,0.3645,3.5787,2980.9543
183,CPO 30R RS BRA,CEMEX,Opuntia_ficus_indica,Rounded,25,7,16.08,1.5096,0.3604,3.5951,2970.5596
184,CPO 30R RS BRA,CEMEX,Opuntia_ficus_indica,Rounded,25,7,16.1257,1.4756,0.3659,3.5834,2960.3959
185,CPO 30R RS BRA,CEMEX,Opuntia_ficus_indica,Rounded,25,7,16.115,1.4777,0.3642,3.5975,2968.3316
186,CPO 30R RS BRA,CEMEX,Opuntia_ficus_indica,Rounded,25,7,16.1102,1.4722,0.3616,3.5771,2998.1674
187,CPO 30R RS BRA,CEMEX,Opuntia_ficus_indica,Rounded,25,7,16.0876,1.5069,0.3645,3.5539,2951.6879
188,CPO 30R RS BRA,CEMEX,Opuntia_ficus_indica,Rounded,25,7,16.1232,1.5179,0.3629,3.6046,2986.35
189,CPO 30R RS BRA,CEMEX,Opuntia_ficus_indica,Rounded,25,7,16.0849,1.4899,0.3653,3.6015,2996.2549
190,CPO 30R RS BRA,CEMEX,Opuntia_ficus_indica,Rounded,25,7,16.1252,1.4739,0.362,3.5805,2997.2512
191,CPO 30R RS BRA,CEMEX,Opuntia_ficus_indica,Rounded,25,7,16.0893,1.4798,0.3634,3.5384,2963.0227
192,CPO 30R RS BRA,CEMEX,Opuntia_ficus_indica,Rounded,25,7,16.0998,1.5118,0.3615,3.5733,2992.3991
193,CPO 30R RS BRA,CEMEX,Opuntia_ficus_indica,Rounded,25,7,16.0811,1.4705,0.3608,3.5936,2968.8019
194,CPO 30R RS BRA,CEMEX,Opuntia_ficus_indica,Rounded,25,7,16.0853,1.4702,0.3615,3.6048,3007.3149
195,CPO 30R RS BRA,CEMEX,Opuntia_ficus_indica,Rounded,25,7,16.0729,1.4805,0.3622,3.541,2980.3472
196,CPO 30R RS BRA,CEMEX,Opuntia_ficus_indica,Rounded,25,7,16.0738,1.4902,0.3642,3.5742,2963.5477
197,CPO 30R RS BRA,CEMEX,Opuntia_ficus_indica,Rounded,25,7,16.1103,1.502,0.3603,3.5356,2954.3048
198,CPO 30R RS BRA,CEMEX,Opuntia_ficus_indica,Rounded,25,7,16.0864,1.4806,0.3642,3.5499,2997.6535
199,CPO 30R RS BRA,CEMEX,Opuntia_ficus_indica,Rounded,25,7,16.1192,1.503,0.3616,3.5637,3005.3916
200,CPO 30R RS BRA,CEMEX,Opuntia_ficus_indica,Rounded,25,7,16.0869,1.5016,0.3557,3.7455,3028.4732
201,CPO 30R RS BRA,CEMEX,Opuntia_ficus_indica,Rounded,25,7,16.5614,1.5174,0.3595,3.7297,3026.018
202,CPO 30R RS BRA,CEMEX,Opuntia_ficus_indica,Rounded,25,7,16.3991,1.5136,0.3605,3.792,3034.0711
203,CPO 30R RS BRA,CEMEX,Opuntia_ficus_indica,Rounded,25,7,16.3857,1.5007,0.3643,3.6838,3042.2742
204,CPO 30R RS BRA,CEMEX,Opuntia_ficus_indica,Rounded,25,7,16.6682,1.503,0.363,3.6353,3031.558
205,CPO 30R RS BRA,CEMEX,Opuntia_ficus_indica,Rounded,25,7,16.4721,1.488,0.3613,3.7719,3013.2871
206,CPO 30R RS BRA,CEMEX,Opuntia_ficus_indica,Rounded,25,7,16.4773,1.4886,0.3543,3.7575,3036.6262
207,CPO 30R RS BRA,CEMEX,Opuntia_ficus_indica,Rounded,25,7,16.6381,1.4952,0.3598,3.7687,3030.8768
208,CPO 30R RS BRA,CEMEX,Opuntia_ficus_indica,Rounded,25,7,16.6022,1.5115,0.3646,3.7639,3026.8155
209,CPO 30R RS BRA,CEMEX,Opuntia_ficus_indica,Rounded,25,7,16.4501,1.496,0.3549,3.7925,3019.484
210,CPO 30R RS BRA,CEMEX,Opuntia_ficus_indica,Rounded,25,7,16.1883,1.4982,0.3605,3.6721,3027.1016
211,CPO 30R RS BRA,CEMEX,Opuntia_ficus_indica,Rounded,25,7,16.2262,1.4996,0.3551,3.6578,3035.7858
212,CPO 30R RS BRA,CEMEX,Opuntia_ficus_indica,Rounded,25,7,16.6561,1.4924,0.3626,3.6474,3022.9245
213,CPO 30R RS BRA,CEMEX,Opuntia_ficus_indica,Rounded,25,7,16.0857,1.5018,0.3566,3.6168,3040.6033
214,CPO 30R RS BRA,CEMEX,Opuntia_ficus_indica,Rounded,25,7,16.3924,1.4909,0.3654,3.6614,3032.6514
215,CPO 30R RS BRA,CEMEX,Opuntia_ficus_indica,Rounded,25,7,16.1783,1.5182,0.3635,3.6614,3028.627
216,CPO 30R RS BRA,CEMEX,Opuntia_ficus_indica,Rounded,25,7,16.7174,1.5007,0.3566,3.7802,3030.4086
217,CPO 30R RS BRA,CEMEX,Opuntia_ficus_indica,Rounded,25,7,16.5405,1.5101,0.3576,3.7012,3030.7773
218,CPO 30R RS BRA,CEMEX,Opuntia_ficus_indica,Rounded,25,7,16.3994,1.4958,0.355,3.7952,3032.245
219,CPO 30R RS BRA,CEMEX,Opuntia_ficus_indica,Rounded,25,7,16.3799,1.5121,0.3587,3.6179,3016.0836
220,CPO 30R RS BRA,CEMEX,Opuntia_ficus_indica,Rounded,25,7,16.739,1.4879,0.3539,3.5634,3042.8678
221,CPO 30R RS BRA,CEMEX,Opuntia_ficus_indica,Rounded,25,7,16.8167,1.4879,0.3538,3.6725,3041.3881
222,CPO 30R RS BRA,CEMEX,Opuntia_ficus_indica,Rounded,25,7,16.7368,1.4879,0.3538,3.7549,3043.1102
223,CPO 30R RS BRA,CEMEX,Opuntia_ficus_indica,Rounded,25,7,16.7404,1.4879,0.3538,3.6255,3042.7765
224,CPO 30R RS BRA,CEMEX,Opuntia_ficus_indica,Rounded,25,7,16.7967,1.4879,0.3538,3.7038,3041.5817
225,CPO 30R RS BRA,CEMEX,Opuntia_ficus_indica,Rounded,25,7,16.7436,1.4879,0.3538,3.769,3042.2199
226,CPO 30R RS BRA,CEMEX,Opuntia_ficus_indica,Rounded,25,7,16.8337,1.4879,0.3539,3.7025,3042.6673
227,CPO 30R RS BRA,CEMEX,Opuntia_ficus_indica,Rounded,25,7,16.8336,1.4879,0.3539,3.6223,3041.2472
228,CPO 30R RS BRA,CEMEX,Opuntia_ficus_indica,Rounded,25,7,16.8217,1.4879,0.3539,3.7566,3043.4341
229,CPO 30R RS BRA,CEMEX,Opuntia_ficus_indica,Rounded,25,7,16.7502,1.4879,0.3539,3.6048,3041.5929
230,CPO 30R RS BRA,CEMEX,Opuntia_ficus_indica,Rounded,25,7,16.8139,1.4879,0.3539,3.6658,3042.9575
231,CPO 30R RS BRA,CEMEX,Opuntia_ficus_indica,Rounded,25,7,16.7963,1.4879,0.3538,3.6728,3041.3631
232,CPO 30R RS BRA,CEMEX,Opuntia_ficus_indica,Rounded,25,7,16.853,1.4879,0.3539,3.6462,3042.7254
233,CPO 30R RS BRA,CEMEX,Opuntia_ficus_indica,Rounded,25,7,16.8126,1.4879,0.3538,3.628,3041.2112
234,CPO 30R RS BRA,CEMEX,Opuntia_ficus_indica,Rounded,25,7,16.8315,1.4879,0.3539,3.7259,3042.6365
235,CPO 30R RS BRA,CEMEX,Opuntia_ficus_indica,Rounded,25,7,16.7882,1.4879,0.3539,3.6661,3041.207
236,CPO 30R RS BRA,CEMEX,Opuntia_ficus_indica,Rounded,25,7,16.7855,1.4879,0.3539,3.5705,3042.6378
237,CPO 30R RS BRA,CEMEX,Opuntia_ficus_indica,Rounded,25,7,16.8346,1.4879,0.3539,3.6144,3043.055
238,CPO 30R RS BRA,CEMEX,Opuntia_ficus_indica,Rounded,25,7,16.7419,1.4879,0.3538,3.6605,3042.0352
239,CPO 30R RS BRA,CEMEX,Opuntia_ficus_indica,Rounded,25,7,16.7482,1.4879,0.3539,3.5972,3043.0144
240,CPO 30R RS BRA,CEMEX,Opuntia_ficus_indica,Rounded,25,7,16.7373,1.4879,0.3537,3.542,3041.8137
241,CPO 30R RS BRA,CEMEX,Opuntia_ficus_indica,Rounded,25,7,16.5879,1.4879,0.3538,3.5709,3041.626
242,CPO 30R RS BRA,CEMEX,Opuntia_ficus_indica,Rounded,25,7,16.2854,1.4879,0.3538,3.5926,3041.379
243,CPO 30R RS BRA,CEMEX,Opuntia_ficus_indica,Rounded,25,7,16.3047,1.4879,0.3537,3.6049,3041.9767
244,CPO 30R RS BRA,CEMEX,Opuntia_ficus_indica,Rounded,25,7,16.8149,1.4879,0.3537,3.5422,3042.6319
245,CPO 30R RS BRA,CEMEX,Opuntia_ficus_indica,Rounded,25,7,16.5822,1.4879,0.3537,3.5581,3043.0084
246,CPO 30R RS BRA,CEMEX,Opuntia_ficus_indica,Rounded,25,7,16.4946,1.4879,0.3537,3.5442,3042.2499
247,CPO 30R RS BRA,CEMEX,Opuntia_ficus_indica,Rounded,25,7,16.5702,1.4879,0.3537,3.5735,3041.1356
248,CPO 30R RS BRA,CEMEX,Opuntia_ficus_indica,Rounded,25,7,16.4053,1.4879,0.3537,3.5941,3043.2933
249,CPO 30R RS BRA,CEMEX,Opuntia_ficus_indica,Rounded,25,7,16.4251,1.4879,0.3537,3.5867,3041.9701
250,CPO 30R RS BRA,CEMEX,Opuntia_ficus_indica,Rounded,25,7,16.6559,1.4879,0.3538,3.5831,3042.1168
251,CPO 30R RS BRA,CEMEX,Opuntia_ficus_indica,Rounded,25,7,16.56,1.4879,0.3537,3.5492,3041.537
252,CPO 30R RS BRA,CEMEX,Opuntia_ficus_indica,Rounded,25,7,16.8458,1.4879,0.3538,3.5676,3042.8453
253,CPO 30R RS BRA,CEMEX,Opuntia_ficus_indica,Rounded,25,7,16.1806,1.4879,0.3538,3.6093,3042.3911
254,CPO 30R RS BRA,CEMEX,Opuntia_ficus_indica,Rounded,25,7,16.7416,1.4879,0.3537,3.5449,3043.0199
255,CPO 30R RS BRA,CEMEX,Opuntia_ficus_indica,Rounded,25,7,16.7834,1.4879,0.3537,3.5783,3041.3757
256,CPO 30R RS BRA,CEMEX,Opuntia_ficus_indica,Rounded,25,7,16.6006,1.4879,0.3538,3.538,3041.6905
257,CPO 30R RS BRA,CEMEX,Opuntia_ficus_indica,Rounded,25,7,16.7203,1.4879,0.3537,3.5497,3042.3448
258,CPO 30R RS BRA,CEMEX,Opuntia_ficus_indica,Rounded,25,7,16.5201,1.4879,0.3537,3.5742,3042.02
259,CPO 30R RS BRA,CEMEX,Opuntia_ficus_indica,Rounded,25,7,16.6232,1.4879,0.3537,3.5676,3041.3403
260,CPO 30R RS BRA,CEMEX,Opuntia_ficus_indica,Rounded,25,14,24.4377,1.6332,0.9753,5.8905,3200.3284
261,CPO 30R RS BRA,CEMEX,Opuntia_ficus_indica,Rounded,25,14,24.4553,1.5945,0.9464,5.8905,3200.8462
262,CPO 30R RS BRA,CEMEX,Opuntia_ficus_indica,Rounded,25,14,24.9428,1.5329,0.9713,5.8905,3248.9193
263,CPO 30R RS BRA,CEMEX,Opuntia_ficus_indica,Rounded,25,14,24.5578,1.5527,0.968,5.8905,3212.9842
264,CPO 30R RS BRA,CEMEX,Opuntia_ficus_indica,Rounded,25,14,24.8212,1.5806,0.9679,5.8905,3196.1812
265,CPO 30R RS BRA,CEMEX,Opuntia_ficus_indica,Rounded,25,14,24.7348,1.5528,0.9575,5.8905,3217.0949
266,CPO 30R RS BRA,CEMEX,Opuntia_ficus_indica,Rounded,25,14,24.6646,1.5908,0.9548,5.8905,3251.0908
267,CPO 30R RS BRA,CEMEX,Opuntia_ficus_indica,Rounded,25,14,24.4427,1.5765,0.9452,5.8905,3208.29
268,CPO 30R RS BRA,CEMEX,Opuntia_ficus_indica,Rounded,25,14,24.7377,1.5321,0.9573,5.8905,3194.2884
269,CPO 30R RS BRA,CEMEX,Opuntia_ficus_indica,Rounded,25,14,24.4201,1.5607,0.9466,5.8905,3232.8626
270,CPO 30R RS BRA,CEMEX,Opuntia_ficus_indica,Rounded,25,14,24.803,1.5896,0.9517,5.8905,3209.5242
271,CPO 30R RS BRA,CEMEX,Opuntia_ficus_indica,Rounded,25,14,24.5785,1.5734,0.9547,5.8905,3226.821
272,CPO 30R RS BRA,CEMEX,Opuntia_ficus_indica,Rounded,25,14,24.598,1.626,0.9737,5.8905,3238.0274
273,CPO 30R RS BRA,CEMEX,Opuntia_ficus_indica,Rounded,25,14,24.6695,1.5431,0.9482,5.8905,3203.7825
274,CPO 30R RS BRA,CEMEX,Opuntia_ficus_indica,Rounded,25,14,24.5802,1.622,0.9643,5.8905,3248.7658
275,CPO 30R RS BRA,CEMEX,Opuntia_ficus_indica,Rounded,25,14,24.5979,1.6159,0.9552,5.8905,3219.2278
276,CPO 30R RS BRA,CEMEX,Opuntia_ficus_indica,Rounded,25,14,24.8723,1.5721,0.9482,5.8905,3197.0328
277,CPO 30R RS BRA,CEMEX,Opuntia_ficus_indica,Rounded,25,14,24.9005,1.5866,0.9425,5.8905,3217.3543
278,CPO 30R RS BRA,CEMEX,Opuntia_ficus_indica,Rounded,25,14,24.4111,1.5902,0.9694,5.8905,3244.0571
279,CPO 30R RS BRA,CEMEX,Opuntia_ficus_indica,Rounded,25,14,24.8763,1.6288,0.9524,5.8905,3196.9111
280,CPO 30R RS BRA,CEMEX,Opuntia_ficus_indica,Rounded,25,14,24.3067,1.5331,0.9991,5.8905,3242.2086
281,CPO 30R RS BRA,CEMEX,Opuntia_ficus_indica,Rounded,25,14,22.6237,1.5439,0.9943,5.8905,3190.3774
282,CPO 30R RS BRA,CEMEX,Opuntia_ficus_indica,Rounded,25,14,21.6027,1.5372,0.9854,5.8905,3163.7337
283,CPO 30R RS BRA,CEMEX,Opuntia_ficus_indica,Rounded,25,14,22.2799,1.5323,1.0012,5.8905,3168.412
284,CPO 30R RS BRA,CEMEX,Opuntia_ficus_indica,Rounded,25,14,23.8042,1.5381,1.0035,5.8905,3161.1376
285,CPO 30R RS BRA,CEMEX,Opuntia_ficus_indica,Rounded,25,14,23.2359,1.5433,0.9943,5.8905,3213.8373
286,CPO 30R RS BRA,CEMEX,Opuntia_ficus_indica,Rounded,25,14,22.9436,1.5434,1.0012,5.8905,3243.7646
287,CPO 30R RS BRA,CEMEX,Opuntia_ficus_indica,Rounded,25,14,21.285,1.5386,0.9932,5.8905,3126.4975
288,CPO 30R RS BRA,CEMEX,Opuntia_ficus_indica,Rounded,25,14,23.9126,1.5384,1.0012,5.8905,3092.971
289,CPO 30R RS BRA,CEMEX,Opuntia_ficus_indica,Rounded,25,14,21.6866,1.5351,0.9775,5.8905,3140.2009
290,CPO 30R RS BRA,CEMEX,Opuntia_ficus_indica,Rounded,25,14,22.3576,1.5448,1.0022,5.8905,3111.0384
291,CPO 30R RS BRA,CEMEX,Opuntia_ficus_indica,Rounded,25,14,23.2125,1.5339,0.9798,5.8905,3206.3951
292,CPO 30R RS BRA,CEMEX,Opuntia_ficus_indica,Rounded,25,14,23.8027,1.5336,0.9809,5.8905,3237.229
293,CPO 30R RS BRA,CEMEX,Opuntia_ficus_indica,Rounded,25,14,23.047,1.5361,0.9985,5.8905,3172.4394
294,CPO 30R RS BRA,CEMEX,Opuntia_ficus_indica,Rounded,25,14,22.8758,1.5436,0.9825,5.8905,3188.9708
295,CPO 30R RS BRA,CEMEX,Opuntia_ficus_indica,Rounded,25,14,24.0265,1.5357,0.9988,5.8905,3201.6312
296,CPO 30R RS BRA,CEMEX,Opuntia_ficus_indica,Rounded,25,14,22.5336,1.5399,1.0028,5.8905,3225.7392
297,CPO 30R RS BRA,CEMEX,Opuntia_ficus_indica,Rounded,25,14,23.6904,1.5355,0.9827,5.8905,3141.9646
298,CPO 30R RS BRA,CEMEX,Opuntia_ficus_indica,Rounded,25,14,23.1859,1.544,0.9985,5.8905,3188.7919
299,CPO 30R RS BRA,CEMEX,Opuntia_ficus_indica,Rounded,25,14,22.5543,1.54,0.995,5.8905,3191.3133
300,CPO 30R RS BRA,CEMEX,Opuntia_ficus_indica,Rounded,25,14,21.258,1.5523,0.9904,6.1016,3361.9792
301,CPO 30R RS BRA,CEMEX,Opuntia_ficus_indica,Rounded,25,14,21.2628,1.5859,0.9762,6.3879,3244.3271
302,CPO 30R RS BRA,CEMEX,Opuntia_ficus_indica,Rounded,25,14,21.3036,1.5499,1.0009,6.4995,3282.7574
303,CPO 30R RS BRA,CEMEX,Opuntia_ficus_indica,Rounded,25,14,21.2597,1.5515,1.0004,6.3978,3100.3051
304,CPO 30R RS BRA,CEMEX,Opuntia_ficus_indica,Rounded,25,14,21.3295,1.5735,0.9857,6.3983,3096.9454
305,CPO 30R RS BRA,CEMEX,Opuntia_ficus_indica,Rounded,25,14,21.3493,1.5569,0.9832,6.1181,3166.2655
306,CPO 30R RS BRA,CEMEX,Opuntia_ficus_indica,Rounded,25,14,21.3177,1.5456,0.9949,6.5098,3384.692
307,CPO 30R RS BRA,CEMEX,Opuntia_ficus_indica,Rounded,25,14,21.2695,1.5829,0.9756,6.1188,3432.3201
308,CPO 30R RS BRA,CEMEX,Opuntia_ficus_indica,Rounded,25,14,21.2995,1.5588,1.0057,6.6448,3394.1008
309,CPO 30R RS BRA,CEMEX,Opuntia_ficus_indica,Rounded,25,14,21.24,1.5853,0.9963,6.2212,3072.1394
310,CPO 30R RS BRA,CEMEX,Opuntia_ficus_indica,Rounded,25,14,21.3397,1.5654,0.986,6.2415,3102.4342
311,CPO 30R RS BRA,CEMEX,Opuntia_ficus_indica,Rounded,25,14,21.3364,1.5597,1.0056,6.1695,3522.3285
312,CPO 30R RS BRA,CEMEX,Opuntia_ficus_indica,Rounded,25,14,21.3287,1.589,1.0025,6.1075,3443.3042
313,CPO 30R RS BRA,CEMEX,Opuntia_ficus_indica,Rounded,25,14,21.2591,1.5811,0.9992,6.6386,3455.7013
314,CPO 30R RS BRA,CEMEX,Opuntia_ficus_indica,Rounded,25,14,21.3008,1.5582,0.9793,6.1382,3163.4296
315,CPO 30R RS BRA,CEMEX,Opuntia_ficus_indica,Rounded,25,14,21.2294,1.5839,0.9776,6.0932,3519.0825
316,CPO 30R RS BRA,CEMEX,Opuntia_ficus_indica,Rounded,25,14,21.2797,1.5592,1.0066,5.9283,3233.7733
317,CPO 30R RS BRA,CEMEX,Opuntia_ficus_indica,Rounded,25,14,21.2656,1.5876,0.9989,6.1223,3359.9091
318,CPO 30R RS BRA,CEMEX,Opuntia_ficus_indica,Rounded,25,14,21.2467,1.5862,0.9873,5.9799,3457.1515
319,CPO 30R RS BRA,CEMEX,Opuntia_ficus_indica,Rounded,25,14,21.2489,1.5671,0.9753,6.4756,3246.0324
320,CPO 30R RS BRA,CEMEX,Opuntia_ficus_indica,Rounded,25,14,21.9587,1.6143,0.9421,6.5724,3257.6139
321,CPO 30R RS BRA,CEMEX,Opuntia_ficus_indica,Rounded,25,14,21.4867,1.6396,0.9542,6.3455,3281.8636
322,CPO 30R RS BRA,CEMEX,Opuntia_ficus_indica,Rounded,25,14,22.2109,1.6094,0.9432,6.3775,3398.9283
323,CPO 30R RS BRA,CEMEX,Opuntia_ficus_indica,Rounded,25,14,22.0276,1.6373,0.9624,6.5756,3133.8884
324,CPO 30R RS BRA,CEMEX,Opuntia_ficus_indica,Rounded,25,14,22.3508,1.594,0.9672,6.4041,3311.1785
325,CPO 30R RS BRA,CEMEX,Opuntia_ficus_indica,Rounded,25,14,22.3564,1.6087,0.9559,6.6383,3339.849
326,CPO 30R RS BRA,CEMEX,Opuntia_ficus_indica,Rounded,25,14,22.2683,1.6263,0.9561,6.3945,3151.8738
327,CPO 30R RS BRA,CEMEX,Opuntia_ficus_indica,Rounded,25,14,21.3997,1.6271,0.9655,6.4231,3353.939
328,CPO 30R RS BRA,CEMEX,Opuntia_ficus_indica,Rounded,25,14,21.4502,1.5982,0.9457,6.3285,3491.6967
329,CPO 30R RS BRA,CEMEX,Opuntia_ficus_indica,Rounded,25,14,21.8103,1.6077,0.9466,6.5318,3408.8845
330,CPO 30R RS BRA,CEMEX,Opuntia_ficus_indica,Rounded,25,14,22.1137,1.6228,0.9532,6.6112,3259.3468
331,CPO 30R RS BRA,CEMEX,Opuntia_ficus_indica,Rounded,25,14,22.2912,1.6211,0.9507,6.6055,3476.0476
332,CPO 30R RS BRA,CEMEX,Opuntia_ficus_indica,Rounded,25,14,21.9367,1.626,0.9659,6.5032,3257.646
333,CPO 30R RS BRA,CEMEX,Opuntia_ficus_indica,Rounded,25,14,22.5289,1.6234,0.9708,6.5438,3459.719
334,CPO 30R RS BRA,CEMEX,Opuntia_ficus_indica,Rounded,25,14,22.3829,1.5916,0.9698,6.5487,3170.3829
335,CPO 30R RS BRA,CEMEX,Opuntia_ficus_indica,Rounded,25,14,22.7423,1.6045,0.9525,6.6377,3233.1384
336,CPO 30R RS BRA,CEMEX,Opuntia_ficus_indica,Rounded,25,14,22.1144,1.614,0.9636,6.4738,3173.1893
337,CPO 30R RS BRA,CEMEX,Opuntia_ficus_indica,Rounded,25,14,21.8183,1.6068,0.9542,6.6583,3444.7432
338,CPO 30R RS BRA,CEMEX,Opuntia_ficus_indica,Rounded,25,14,21.5031,1.5932,0.9489,6.4738,3435.4491
339,CPO 30R RS BRA,CEMEX,Opuntia_ficus_indica,Rounded,25,14,22.2287,1.6064,0.9504,6.661,3083.5745
340,CPO 30R RS BRA,CEMEX,Opuntia_ficus_indica,Rounded,25,14,23.0304,1.6267,0.9671,6.1336,3175.4305
341,CPO 30R RS BRA,CEMEX,Opuntia_ficus_indica,Rounded,25,14,22.9195,1.6245,0.9435,6.0538,3454.366
342,CPO 30R RS BRA,CEMEX,Opuntia_ficus_indica,Rounded,25,14,22.8157,1.5993,0.9494,5.9157,3338.7587
343,CPO 30R RS BRA,CEMEX,Opuntia_ficus_indica,Rounded,25,14,22.8705,1.558,0.9577,6.2765,3085.0422
344,CPO 30R RS BRA,CEMEX,Opuntia_ficus_indica,Rounded,25,14,22.8353,1.5466,0.9728,6.1604,3441.485
345,CPO 30R RS BRA,CEMEX,Opuntia_ficus_indica,Rounded,25,14,22.8751,1.5475,0.9604,6.0244,3389.9631
346,CPO 30R RS BRA,CEMEX,Opuntia_ficus_indica,Rounded,25,14,22.9247,1.6256,0.9434,6.1531,3318.0849
347,CPO 30R RS BRA,CEMEX,Opuntia_ficus_indica,Rounded,25,14,22.9519,1.5467,0.9691,6.1497,3057.9589
348,CPO 30R RS BRA,CEMEX,Opuntia_ficus_indica,Rounded,25,14,22.9301,1.5758,0.9685,5.9746,3422.5422
349,CPO 30R RS BRA,CEMEX,Opuntia_ficus_indica,Rounded,25,14,23.0606,1.5762,0.9592,6.1937,3494.6186
350,CPO 30R RS BRA,CEMEX,Opuntia_ficus_indica,Rounded,25,14,22.9491,1.5408,0.9423,6.2585,3410.958
351,CPO 30R RS BRA,CEMEX,Opuntia_ficus_indica,Rounded,25,14,23.0819,1.6339,0.9755,5.9154,3207.0435
352,CPO 30R RS BRA,CEMEX,Opuntia_ficus_indica,Rounded,25,14,22.9864,1.5639,0.9499,6.2602,3393.3917
353,CPO 30R RS BRA,CEMEX,Opuntia_ficus_indica,Rounded,25,14,23.0863,1.5862,0.9729,6.2598,3510.3544
354,CPO 30R RS BRA,CEMEX,Opuntia_ficus_indica,Rounded,25,14,22.8625,1.6005,0.9571,6.0782,3142.2823
355,CPO 30R RS BRA,CEMEX,Opuntia_ficus_indica,Rounded,25,14,22.9984,1.5322,0.9436,5.9,3138.3229
356,CPO 30R RS BRA,CEMEX,Opuntia_ficus_indica,Rounded,25,14,22.8776,1.5368,0.9449,6.2646,3260.3852
357,CPO 30R RS BRA,CEMEX,Opuntia_ficus_indica,Rounded,25,14,22.9971,1.5845,0.9543,6.1055,3065.7672
358,CPO 30R RS BRA,CEMEX,Opuntia_ficus_indica,Rounded,25,14,23.0043,1.5676,0.9593,5.9721,3201.3658
359,CPO 30R RS BRA,CEMEX,Opuntia_ficus_indica,Rounded,25,14,22.8086,1.6397,0.9547,5.9555,3203.2688
360,CPO 30R RS BRA,CEMEX,Opuntia_ficus_indica,Rounded,25,14,22.7973,1.5385,0.9764,5.9977,3518.8295
361,CPO 30R RS BRA,CEMEX,Opuntia_ficus_indica,Rounded,25,14,22.8337,1.539,0.9982,6.1331,3517.4453
362,CPO 30R RS BRA,CEMEX,Opuntia_ficus_indica,Rounded,25,14,22.3073,1.536,0.9868,6.421,3519.6358
363,CPO 30R RS BRA,CEMEX,Opuntia_ficus_indica,Rounded,25,14,22.0979,1.5433,0.9963,6.1225,3517.6237
364,CPO 30R RS BRA,CEMEX,Opuntia_ficus_indica,Rounded,25,14,22.6909,1.5329,0.9815,6.2368,3521.9804
365,CPO 30R RS BRA,CEMEX,Opuntia_ficus_indica,Rounded,25,14,22.1737,1.539,0.9953,6.0827,3518.1134
366,CPO 30R RS BRA,CEMEX,Opuntia_ficus_indica,Rounded,25,14,22.2984,1.5321,0.9893,6.0528,3520.2839
367,CPO 30R RS BRA,CEMEX,Opuntia_ficus_indica,Rounded,25,14,23.0915,1.5407,0.997,6.1021,3515.3603
368,CPO 30R RS BRA,CEMEX,Opuntia_ficus_indica,Rounded,25,14,22.3852,1.5391,0.9818,6.2622,3516.533
369,CPO 30R RS BRA,CEMEX,Opuntia_ficus_indica,Rounded,25,14,22.6407,1.5379,1.0034,6.152,3520.1703
370,CPO 30R RS BRA,CEMEX,Opuntia_ficus_indica,Rounded,25,14,22.013,1.5423,0.9812,6.2806,3520.3217
371,CPO 30R RS BRA,CEMEX,Opuntia_ficus_indica,Rounded,25,14,23.0981,1.5341,0.9793,6.1737,3522.138
372,CPO 30R RS BRA,CEMEX,Opuntia_ficus_indica,Rounded,25,14,22.5509,1.534,0.9995,6.1176,3514.5226
373,CPO 30R RS BRA,CEMEX,Opuntia_ficus_indica,Rounded,25,14,22.5961,1.5427,1.0036,6.1112,3521.0225
374,CPO 30R RS BRA,CEMEX,Opuntia_ficus_indica,Rounded,25,14,22.5528,1.5449,0.9839,6.454,3519.1496
375,CPO 30R RS BRA,CEMEX,Opuntia_ficus_indica,Rounded,25,14,22.1859,1.5357,0.9945,5.9862,3517.1654
376,CPO 30R RS BRA,CEMEX,Opuntia_ficus_indica,Rounded,25,14,22.717,1.5406,0.9786,6.1721,3520.9971
377,CPO 30R RS BRA,CEMEX,Opuntia_ficus_indica,Rounded,25,14,22.1686,1.5426,0.9844,6.4596,3516.3982
378,CPO 30R RS BRA,CEMEX,Opuntia_ficus_indica,Rounded,25,14,22.5404,1.5428,1.0021,6.4369,3514.784
379,CPO 30R RS BRA,CEMEX,Opuntia_ficus_indica,Rounded,25,14,23.0571,1.536,0.9972,5.8984,3518.9649
380,CPO 30R RS BRA,CEMEX,Opuntia_ficus_indica,Rounded,25,14,21.9023,1.5485,0.9912,6.46,3462.0677
381,CPO 30R RS BRA,CEMEX,Opuntia_ficus_indica,Rounded,25,14,21.8682,1.5725,0.9954,6.0504,3502.3892
382,CPO 30R RS BRA,CEMEX,Opuntia_ficus_indica,Rounded,25,14,21.8837,1.5512,1,6.4279,3490.8692
383,CPO 30R RS BRA,CEMEX,Opuntia_ficus_indica,Rounded,25,14,21.9038,1.581,0.9995,5.6387,3476.8112
384,CPO 30R RS BRA,CEMEX,Opuntia_ficus_indica,Rounded,25,14,21.892,1.5884,0.9824,5.672,3444.1636
385,CPO 30R RS BRA,CEMEX,Opuntia_ficus_indica,Rounded,25,14,21.8754,1.585,0.9942,6.0082,3447.8641
386,CPO 30R RS BRA,CEMEX,Opuntia_ficus_indica,Rounded,25,14,21.9013,1.5533,0.9805,5.839,3458.3581
387,CPO 30R RS BRA,CEMEX,Opuntia_ficus_indica,Rounded,25,14,21.8672,1.5859,0.99,6.2285,3506.1198
388,CPO 30R RS BRA,CEMEX,Opuntia_ficus_indica,Rounded,25,14,21.8981,1.5512,1.0035,5.8159,3478.4618
389,CPO 30R RS BRA,CEMEX,Opuntia_ficus_indica,Rounded,25,14,21.856,1.5471,1.0053,6.2182,3504.1557
390,CPO 30R RS BRA,CEMEX,Opuntia_ficus_indica,Rounded,25,14,21.8965,1.5749,0.9768,5.6358,3467.456
391,CPO 30R RS BRA,CEMEX,Opuntia_ficus_indica,Rounded,25,14,21.8655,1.5508,0.9872,6.0507,3453.0754
392,CPO 30R RS BRA,CEMEX,Opuntia_ficus_indica,Rounded,25,14,21.9015,1.5549,0.9751,5.5968,3481.9081
393,CPO 30R RS BRA,CEMEX,Opuntia_ficus_indica,Rounded,25,14,21.8954,1.5743,0.9916,5.5798,3483.8475
394,CPO 30R RS BRA,CEMEX,Opuntia_ficus_indica,Rounded,25,14,21.9076,1.5594,0.9754,5.601,3513.9687
395,CPO 30R RS BRA,CEMEX,Opuntia_ficus_indica,Rounded,25,14,21.8773,1.5674,0.9885,5.9708,3455.3213
396,CPO 30R RS BRA,CEMEX,Opuntia_ficus_indica,Rounded,25,14,21.8706,1.5688,0.9994,5.8655,3467.992
397,CPO 30R RS BRA,CEMEX,Opuntia_ficus_indica,Rounded,25,14,21.8792,1.5655,1.0031,6.3724,3516.3885
398,CPO 30R RS BRA,CEMEX,Opuntia_ficus_indica,Rounded,25,14,21.8867,1.5681,1.0026,6.4656,3505.5939
399,CPO 30R RS BRA,CEMEX,Opuntia_ficus_indica,Rounded,25,14,21.8731,1.5705,0.9831,5.9952,3463.7349
400,CPO 30R RS BRA,CEMEX,Opuntia_ficus_indica,Rounded,25,14,23.9937,1.5894,0.9749,5.816,3454.3442
401,CPO 30R RS BRA,CEMEX,Opuntia_ficus_indica,Rounded,25,14,24.0976,1.5894,0.9749,6.2808,3463.5852
402,CPO 30R RS BRA,CEMEX,Opuntia_ficus_indica,Rounded,25,14,23.9546,1.5894,0.9749,6.2832,3505.2857
403,CPO 30R RS BRA,CEMEX,Opuntia_ficus_indica,Rounded,25,14,24.9783,1.5894,0.9749,5.7309,3498.559
404,CPO 30R RS BRA,CEMEX,Opuntia_ficus_indica,Rounded,25,14,22.5422,1.5894,0.9749,5.8973,3477.3818
405,CPO 30R RS BRA,CEMEX,Opuntia_ficus_indica,Rounded,25,14,24.1978,1.5894,0.9749,6.1614,3447.2118
406,CPO 30R RS BRA,CEMEX,Opuntia_ficus_indica,Rounded,25,14,22.6325,1.5894,0.9749,5.951,3476.1678
407,CPO 30R RS BRA,CEMEX,Opuntia_ficus_indica,Rounded,25,14,22.2459,1.5894,0.9749,5.9015,3486.0564
408,CPO 30R RS BRA,CEMEX,Opuntia_ficus_indica,Rounded,25,14,23.8604,1.5894,0.9749,5.5185,3477.5107
409,CPO 30R RS BRA,CEMEX,Opuntia_ficus_indica,Rounded,25,14,23.3403,1.5894,0.9749,5.5081,3501.4896
410,CPO 30R RS BRA,CEMEX,Opuntia_ficus_indica,Rounded,25,14,23.3687,1.5894,0.9749,6.027,3445.5497
411,CPO 30R RS BRA,CEMEX,Opuntia_ficus_indica,Rounded,25,14,24.0411,1.5894,0.9749,6.1686,3463.7971
412,CPO 30R RS BRA,CEMEX,Opuntia_ficus_indica,Rounded,25,14,24.3996,1.5894,0.9749,6.171,3442.5883
413,CPO 30R RS BRA,CEMEX,Opuntia_ficus_indica,Rounded,25,14,23.0097,1.5894,0.9749,6.0923,3501.5825
