Repository: JaGuzmanT/ConcreteXAI

# ConcreteX (ConcreteProperties: A Multivariate Dataset for Concrete Strength Prediction) 🏫

## Researchers 🧑‍🔬
José A. Guzmán-Torres <br />
jose.alberto.guzman@umich.mx
https://orcid.org/0000-0002-9309-9390

Francisco J. Domínguez-Mota <br />
Gerardo Tinoco-Guerrero <br />
gerardo.tinoco@umich.mx
https://orcid.org/0000-0003-3119-770X

Universidad Michoacana de San Nicolás de Hidalgo, Faculty of Civil Engineering <br />
AULA-CIMNE, Morelia

## Description: 📝
This dataset contains 4419 measurements of compressive strength, tensile strength, flexural strength, electrical resistivity, and ultrasonic pulse velocity on concrete samples.

File: Data.csv (part 2 of 10)
,Type_of_cement,Brand,Additives,Type_of_aggregates,Design_F'c (Mpa),Curing_age_(days),Cs_(Mpa),Ts_(Mpa),Fs_(Mpa),Er_(ohm-cm),UPV_(m/s)
414,CPO 30R RS BRA,CEMEX,Opuntia_ficus_indica,Rounded,25,14,24.0414,1.5894,0.9749,5.6794,3508.2284
415,CPO 30R RS BRA,CEMEX,Opuntia_ficus_indica,Rounded,25,14,23.2279,1.5894,0.9749,5.9091,3510.1825
416,CPO 30R RS BRA,CEMEX,Opuntia_ficus_indica,Rounded,25,14,24.6367,1.5894,0.9749,5.9032,3464.6728
417,CPO 30R RS BRA,CEMEX,Opuntia_ficus_indica,Rounded,25,14,24.6069,1.5894,0.9749,5.9883,3498.5593
418,CPO 30R RS BRA,CEMEX,Opuntia_ficus_indica,Rounded,25,14,22.6994,1.5894,0.9749,5.8942,3488.2609
419,CPO 30R RS BRA,CEMEX,Opuntia_ficus_indica,Rounded,25,14,23.8807,1.5894,0.9749,5.7448,3488.7772
420,CPO 30R RS BRA,CEMEX,Opuntia_ficus_indica,Rounded,25,14,23.8148,1.5894,0.974,6.2832,3488.6485
421,CPO 30R RS BRA,CEMEX,Opuntia_ficus_indica,Rounded,25,14,23.9106,1.5894,0.9747,6.2832,3345.3232
422,CPO 30R RS BRA,CEMEX,Opuntia_ficus_indica,Rounded,25,14,23.1502,1.5894,0.9749,6.2832,3360.6261
423,CPO 30R RS BRA,CEMEX,Opuntia_ficus_indica,Rounded,25,14,24.5481,1.5894,0.9749,6.2832,3469.4793
424,CPO 30R RS BRA,CEMEX,Opuntia_ficus_indica,Rounded,25,14,24.425,1.5894,0.9749,6.2832,3486.6224
425,CPO 30R RS BRA,CEMEX,Opuntia_ficus_indica,Rounded,25,14,24.8843,1.5894,0.9742,6.2832,3364.8113
426,CPO 30R RS BRA,CEMEX,Opuntia_ficus_indica,Rounded,25,14,22.9888,1.5894,0.9744,6.2832,3344.7604
427,CPO 30R RS BRA,CEMEX,Opuntia_ficus_indica,Rounded,25,14,23.6685,1.5894,0.9739,6.2832,3387.9679
428,CPO 30R RS BRA,CEMEX,Opuntia_ficus_indica,Rounded,25,14,24.0522,1.5894,0.9745,6.2832,3448.8325
429,CPO 30R RS BRA,CEMEX,Opuntia_ficus_indica,Rounded,25,14,23.6829,1.5894,0.974,6.2832,3351.1902
430,CPO 30R RS BRA,CEMEX,Opuntia_ficus_indica,Rounded,25,14,23.9015,1.5894,0.9742,6.2832,3407.3864
431,CPO 30R RS BRA,CEMEX,Opuntia_ficus_indica,Rounded,25,14,23.6645,1.5894,0.9739,6.2832,3473.701
432,CPO 30R RS BRA,CEMEX,Opuntia_ficus_indica,Rounded,25,14,23.9034,1.5894,0.9744,6.2832,3467.7339
433,CPO 30R RS BRA,CEMEX,Opuntia_ficus_indica,Rounded,25,14,23.4941,1.5894,0.9745,6.2832,3506.7152
434,CPO 30R RS BRA,CEMEX,Opuntia_ficus_indica,Rounded,25,14,23.9528,1.5894,0.9744,6.2832,3445.4839
435,CPO 30R RS BRA,CEMEX,Opuntia_ficus_indica,Rounded,25,14,22.8643,1.5894,0.9744,6.2832,3390.9764
436,CPO 30R RS BRA,CEMEX,Opuntia_ficus_indica,Rounded,25,14,24.6546,1.5894,0.9744,6.2832,3376.9723
437,CPO 30R RS BRA,CEMEX,Opuntia_ficus_indica,Rounded,25,14,24.9153,1.5894,0.9739,6.2832,3498.8762
438,CPO 30R RS BRA,CEMEX,Opuntia_ficus_indica,Rounded,25,14,24.9063,1.5894,0.974,6.2832,3482.7565
439,CPO 30R RS BRA,CEMEX,Opuntia_ficus_indica,Rounded,25,14,25.0128,1.5894,0.9746,6.2832,3353.3069
440,CPO 30R RS BRA,CEMEX,Opuntia_ficus_indica,Rounded,25,28,24.894,2.1482,1.1483,6.2282,3421.4733
441,CPO 30R RS BRA,CEMEX,Opuntia_ficus_indica,Rounded,25,28,24.8991,2.0612,1.1394,6.2217,3419.6426
442,CPO 30R RS BRA,CEMEX,Opuntia_ficus_indica,Rounded,25,28,24.8896,2.1456,1.1756,5.9446,3255.5187
443,CPO 30R RS BRA,CEMEX,Opuntia_ficus_indica,Rounded,25,28,24.9353,2.0974,1.1856,6.2056,3345.8588
444,CPO 30R RS BRA,CEMEX,Opuntia_ficus_indica,Rounded,25,28,24.9197,2.072,1.1909,5.9059,3399.3783
445,CPO 30R RS BRA,CEMEX,Opuntia_ficus_indica,Rounded,25,28,24.9362,2.1622,1.1464,6.1402,3382.2483
446,CPO 30R RS BRA,CEMEX,Opuntia_ficus_indica,Rounded,25,28,24.9547,2.1469,1.1606,6.2814,3241.2466
447,CPO 30R RS BRA,CEMEX,Opuntia_ficus_indica,Rounded,25,28,24.9593,2.0742,1.1659,5.9472,3311.0466
448,CPO 30R RS BRA,CEMEX,Opuntia_ficus_indica,Rounded,25,28,24.8696,2.1679,1.1435,5.9503,3430.411
449,CPO 30R RS BRA,CEMEX,Opuntia_ficus_indica,Rounded,25,28,24.8635,2.0984,1.1815,6.0709,3344.4392
450,CPO 30R RS BRA,CEMEX,Opuntia_ficus_indica,Rounded,25,28,24.9275,2.1285,1.1757,6.0964,3277.7637
451,CPO 30R RS BRA,CEMEX,Opuntia_ficus_indica,Rounded,25,28,24.8583,2.1248,1.1475,6.2498,3440.1634
452,CPO 30R RS BRA,CEMEX,Opuntia_ficus_indica,Rounded,25,28,24.9079,2.1708,1.1655,6.1341,3263.6054
453,CPO 30R RS BRA,CEMEX,Opuntia_ficus_indica,Rounded,25,28,24.9085,2.1709,1.1691,6.0776,3243.7978
454,CPO 30R RS BRA,CEMEX,Opuntia_ficus_indica,Rounded,25,28,24.9465,2.1118,1.1793,5.9019,3307.4762
455,CPO 30R RS BRA,CEMEX,Opuntia_ficus_indica,Rounded,25,28,24.9033,2.1024,1.1575,6.1109,3368.6031
456,CPO 30R RS BRA,CEMEX,Opuntia_ficus_indica,Rounded,25,28,24.8928,2.0638,1.1424,5.9643,3207.7252
457,CPO 30R RS BRA,CEMEX,Opuntia_ficus_indica,Rounded,25,28,24.9247,2.1409,1.1926,5.9313,3192.2811
458,CPO 30R RS BRA,CEMEX,Opuntia_ficus_indica,Rounded,25,28,24.9327,2.0885,1.1861,5.9572,3321.0217
459,CPO 30R RS BRA,CEMEX,Opuntia_ficus_indica,Rounded,25,28,24.9073,2.1059,1.1634,6.0908,3416.8604
460,CPO 30R RS BRA,CEMEX,Opuntia_ficus_indica,Rounded,25,28,24.9624,2.0743,1.1834,5.8905,3451.7973
461,CPO 30R RS BRA,CEMEX,Opuntia_ficus_indica,Rounded,25,28,24.9624,2.1051,1.1486,5.8905,3475.3725
462,CPO 30R RS BRA,CEMEX,Opuntia_ficus_indica,Rounded,25,28,24.9624,2.104,1.1467,5.8905,3478.4539
463,CPO 30R RS BRA,CEMEX,Opuntia_ficus_indica,Rounded,25,28,24.9624,2.1363,1.1336,5.8905,3451.2312
464,CPO 30R RS BRA,CEMEX,Opuntia_ficus_indica,Rounded,25,28,24.9624,2.138,1.1334,5.8905,3459.5508
465,CPO 30R RS BRA,CEMEX,Opuntia_ficus_indica,Rounded,25,28,24.9624,2.1402,1.1646,5.8905,3454.0211
466,CPO 30R RS BRA,CEMEX,Opuntia_ficus_indica,Rounded,25,28,24.9624,2.0881,1.1801,5.8905,3478.5079
467,CPO 30R RS BRA,CEMEX,Opuntia_ficus_indica,Rounded,25,28,24.9624,2.1439,1.1506,5.8905,3465.4483
468,CPO 30R RS BRA,CEMEX,Opuntia_ficus_indica,Rounded,25,28,24.9624,2.1059,1.1507,5.8905,3473.2027
469,CPO 30R RS BRA,CEMEX,Opuntia_ficus_indica,Rounded,25,28,24.9624,2.1337,1.1322,5.8905,3466.2145
470,CPO 30R RS BRA,CEMEX,Opuntia_ficus_indica,Rounded,25,28,24.9624,2.1394,1.1533,5.8905,3458.5764
471,CPO 30R RS BRA,CEMEX,Opuntia_ficus_indica,Rounded,25,28,24.9624,2.1409,1.1818,5.8905,3470.6197
472,CPO 30R RS BRA,CEMEX,Opuntia_ficus_indica,Rounded,25,28,24.9624,2.1127,1.1312,5.8905,3470.8762
473,CPO 30R RS BRA,CEMEX,Opuntia_ficus_indica,Rounded,25,28,24.9624,2.105,1.14,5.8905,3475.6647
474,CPO 30R RS BRA,CEMEX,Opuntia_ficus_indica,Rounded,25,28,24.9624,2.1574,1.1797,5.8905,3471.0301
475,CPO 30R RS BRA,CEMEX,Opuntia_ficus_indica,Rounded,25,28,24.9624,2.1666,1.1305,5.8905,3473.0285
476,CPO 30R RS BRA,CEMEX,Opuntia_ficus_indica,Rounded,25,28,24.9624,2.0758,1.1578,5.8905,3453.8724
477,CPO 30R RS BRA,CEMEX,Opuntia_ficus_indica,Rounded,25,28,24.9624,2.1485,1.1797,5.8905,3482.696
478,CPO 30R RS BRA,CEMEX,Opuntia_ficus_indica,Rounded,25,28,24.9624,2.087,1.1839,5.8905,3471.8241
479,CPO 30R RS BRA,CEMEX,Opuntia_ficus_indica,Rounded,25,28,24.9624,2.091,1.1602,5.8905,3456.4786
480,CPO 30R RS BRA,CEMEX,Opuntia_ficus_indica,Rounded,25,28,24.7654,2.0641,1.1748,5.5564,3457.7371
481,CPO 30R RS BRA,CEMEX,Opuntia_ficus_indica,Rounded,25,28,24.8594,2.1077,1.1796,5.7156,3363.4858
482,CPO 30R RS BRA,CEMEX,Opuntia_ficus_indica,Rounded,25,28,24.7496,2.084,1.1759,5.6104,3393.9329
483,CPO 30R RS BRA,CEMEX,Opuntia_ficus_indica,Rounded,25,28,24.8687,2.0989,1.1842,5.5416,3425.9739
484,CPO 30R RS BRA,CEMEX,Opuntia_ficus_indica,Rounded,25,28,24.7781,2.0726,1.1879,5.6426,3403.6611
485,CPO 30R RS BRA,CEMEX,Opuntia_ficus_indica,Rounded,25,28,24.8673,2.0681,1.1774,5.503,3456.5257
486,CPO 30R RS BRA,CEMEX,Opuntia_ficus_indica,Rounded,25,28,24.7686,2.1112,1.1765,5.8222,3366.0228
487,CPO 30R RS BRA,CEMEX,Opuntia_ficus_indica,Rounded,25,28,24.7814,2.0932,1.1827,5.6438,3452.4067
488,CPO 30R RS BRA,CEMEX,Opuntia_ficus_indica,Rounded,25,28,24.872,2.0685,1.1836,5.6216,3361.7101
489,CPO 30R RS BRA,CEMEX,Opuntia_ficus_indica,Rounded,25,28,24.9107,2.0919,1.1889,5.8247,3380.2789
490,CPO 30R RS BRA,CEMEX,Opuntia_ficus_indica,Rounded,25,28,24.773,2.0622,1.1831,5.832,3412.0863
491,CPO 30R RS BRA,CEMEX,Opuntia_ficus_indica,Rounded,25,28,24.7349,2.0571,1.1833,5.8346,3388.5402
492,CPO 30R RS BRA,CEMEX,Opuntia_ficus_indica,Rounded,25,28,24.8839,2.0668,1.1848,5.8541,3449.6158
493,CPO 30R RS BRA,CEMEX,Opuntia_ficus_indica,Rounded,25,28,24.8015,2.0683,1.1734,5.5303,3453.524
494,CPO 30R RS BRA,CEMEX,Opuntia_ficus_indica,Rounded,25,28,24.8573,2.0945,1.178,5.5554,3474.6483
495,CPO 30R RS BRA,CEMEX,Opuntia_ficus_indica,Rounded,25,28,24.7626,2.0677,1.1822,5.7503,3406.2344
496,CPO 30R RS BRA,CEMEX,Opuntia_ficus_indica,Rounded,25,28,24.7781,2.0963,1.1786,5.8543,3403.3629
497,CPO 30R RS BRA,CEMEX,Opuntia_ficus_indica,Rounded,25,28,24.9223,2.0958,1.1791,5.76,3449.2975
498,CPO 30R RS BRA,CEMEX,Opuntia_ficus_indica,Rounded,25,28,24.7558,2.073,1.1722,5.864,3435.3259
499,CPO 30R RS BRA,CEMEX,Opuntia_ficus_indica,Rounded,25,28,24.7251,2.0898,1.1761,5.8559,3409.392
500,CPO 30R RS BRA,CEMEX,Opuntia_ficus_indica,Rounded,25,28,26.1564,2.0801,1.1892,5.4978,3327.3121
501,CPO 30R RS BRA,CEMEX,Opuntia_ficus_indica,Rounded,25,28,27.1871,2.0794,1.1931,5.4978,3219.2234
502,CPO 30R RS BRA,CEMEX,Opuntia_ficus_indica,Rounded,25,28,26.3615,2.0886,1.1721,5.4978,3225.33
503,CPO 30R RS BRA,CEMEX,Opuntia_ficus_indica,Rounded,25,28,25.154,2.1157,1.1856,5.4978,3207.8791
504,CPO 30R RS BRA,CEMEX,Opuntia_ficus_indica,Rounded,25,28,25.2797,2.0738,1.1953,5.4978,3182.5772
505,CPO 30R RS BRA,CEMEX,Opuntia_ficus_indica,Rounded,25,28,25.8569,2.0724,1.1847,5.4978,3307.4836
506,CPO 30R RS BRA,CEMEX,Opuntia_ficus_indica,Rounded,25,28,26.8093,2.0703,1.1734,5.4978,3223.5122
507,CPO 30R RS BRA,CEMEX,Opuntia_ficus_indica,Rounded,25,28,27.0235,2.0955,1.1855,5.4978,3314.8579
508,CPO 30R RS BRA,CEMEX,Opuntia_ficus_indica,Rounded,25,28,26.9243,2.0972,1.1774,5.4978,3198.501
509,CPO 30R RS BRA,CEMEX,Opuntia_ficus_indica,Rounded,25,28,25.6104,2.0985,1.1825,5.4978,3297.4751
510,CPO 30R RS BRA,CEMEX,Opuntia_ficus_indica,Rounded,25,28,26.2111,2.0773,1.1742,5.4978,3238.7034
511,CPO 30R RS BRA,CEMEX,Opuntia_ficus_indica,Rounded,25,28,24.9734,2.0955,1.1749,5.4978,3263.7443
512,CPO 30R RS BRA,CEMEX,Opuntia_ficus_indica,Rounded,25,28,25.034,2.1157,1.1912,5.4978,3262.5346
513,CPO 30R RS BRA,CEMEX,Opuntia_ficus_indica,Rounded,25,28,25.1025,2.0913,1.178,5.4978,3160.7859
514,CPO 30R RS BRA,CEMEX,Opuntia_ficus_indica,Rounded,25,28,26.6141,2.1015,1.1839,5.4978,3081.0069
515,CPO 30R RS BRA,CEMEX,Opuntia_ficus_indica,Rounded,25,28,26.1027,2.0982,1.1845,5.4978,3321.5181
516,CPO 30R RS BRA,CEMEX,Opuntia_ficus_indica,Rounded,25,28,25.2514,2.1145,1.1723,5.4978,3076.9427
517,CPO 30R RS BRA,CEMEX,Opuntia_ficus_indica,Rounded,25,28,26.1022,2.0866,1.193,5.4978,3135.2102
518,CPO 30R RS BRA,CEMEX,Opuntia_ficus_indica,Rounded,25,28,25.1341,2.0957,1.183,5.4978,3263.4193
519,CPO 30R RS BRA,CEMEX,Opuntia_ficus_indica,Rounded,25,28,24.8759,2.0603,1.1955,5.4978,3333.8196
520,CPO 30R RS BRA,CEMEX,Opuntia_ficus_indica,Rounded,25,28,27.943,2.1196,1.1582,5.4528,3306.1918
521,CPO 30R RS BRA,CEMEX,Opuntia_ficus_indica,Rounded,25,28,27.7952,2.1597,1.1381,5.409,3018.4985
522,CPO 30R RS BRA,CEMEX,Opuntia_ficus_indica,Rounded,25,28,27.9832,2.1517,1.18,5.4571,3048.1718
523,CPO 30R RS BRA,CEMEX,Opuntia_ficus_indica,Rounded,25,28,27.8645,2.0966,1.1882,5.4768,3402.9954
524,CPO 30R RS BRA,CEMEX,Opuntia_ficus_indica,Rounded,25,28,27.8065,2.0901,1.1859,5.4809,3235.5068
525,CPO 30R RS BRA,CEMEX,Opuntia_ficus_indica,Rounded,25,28,27.925,2.0914,1.192,5.3028,3009.0556
526,CPO 30R RS BRA,CEMEX,Opuntia_ficus_indica,Rounded,25,28,27.9574,2.1449,1.1827,5.4112,3332.0616
527,CPO 30R RS BRA,CEMEX,Opuntia_ficus_indica,Rounded,25,28,28.0134,2.17,1.1385,5.4479,3008.4401
528,CPO 30R RS BRA,CEMEX,Opuntia_ficus_indica,Rounded,25,28,27.5099,2.1323,1.1449,5.3546,3401.4004
529,CPO 30R RS BRA,CEMEX,Opuntia_ficus_indica,Rounded,25,28,27.9505,2.1558,1.1342,5.422,3308.164
530,CPO 30R RS BRA,CEMEX,Opuntia_ficus_indica,Rounded,25,28,27.8217,2.1562,1.1906,5.3823,3202.5467
531,CPO 30R RS BRA,CEMEX,Opuntia_ficus_indica,Rounded,25,28,28.0139,2.1229,1.1913,5.3451,3055.5881
532,CPO 30R RS BRA,CEMEX,Opuntia_ficus_indica,Rounded,25,28,27.7784,2.0886,1.1312,5.3581,3307.0726
533,CPO 30R RS BRA,CEMEX,Opuntia_ficus_indica,Rounded,25,28,27.7539,2.1025,1.1614,5.3118,3419.2443
534,CPO 30R RS BRA,CEMEX,Opuntia_ficus_indica,Rounded,25,28,27.9179,2.1214,1.1438,5.3486,3037.9511
535,CPO 30R RS BRA,CEMEX,Opuntia_ficus_indica,Rounded,25,28,27.6257,2.0653,1.1755,5.4635,3376.3324
536,CPO 30R RS BRA,CEMEX,Opuntia_ficus_indica,Rounded,25,28,27.7634,2.0978,1.1881,5.3995,3093.2613
537,CPO 30R RS BRA,CEMEX,Opuntia_ficus_indica,Rounded,25,28,27.9686,2.1503,1.1638,5.4393,3344.8701
538,CPO 30R RS BRA,CEMEX,Opuntia_ficus_indica,Rounded,25,28,27.8024,2.1156,1.1685,5.3284,3321.303
539,CPO 30R RS BRA,CEMEX,Opuntia_ficus_indica,Rounded,25,28,27.9402,2.0893,1.1353,5.3676,3085.6066
540,CPO 30R RS BRA,CEMEX,Opuntia_ficus_indica,Rounded,25,28,26.8902,2.1386,1.1393,5.3014,3475.5912
541,CPO 30R RS BRA,CEMEX,Opuntia_ficus_indica,Rounded,25,28,27.1235,2.0754,1.142,5.3014,3480.2003
542,CPO 30R RS BRA,CEMEX,Opuntia_ficus_indica,Rounded,25,28,27.642,2.1022,1.1388,5.3014,3471.1974
543,CPO 30R RS BRA,CEMEX,Opuntia_ficus_indica,Rounded,25,28,27.0006,2.1256,1.1873,5.3014,3496.6293
544,CPO 30R RS BRA,CEMEX,Opuntia_ficus_indica,Rounded,25,28,27.8915,2.1592,1.1748,5.3014,3461.282
545,CPO 30R RS BRA,CEMEX,Opuntia_ficus_indica,Rounded,25,28,27.0624,2.054,1.1421,5.3014,3489.2341
546,CPO 30R RS BRA,CEMEX,Opuntia_ficus_indica,Rounded,25,28,27.0089,2.1718,1.1698,5.3014,3503.4425
547,CPO 30R RS BRA,CEMEX,Opuntia_ficus_indica,Rounded,25,28,26.9038,2.1425,1.1429,5.3014,3471.3399
548,CPO 30R RS BRA,CEMEX,Opuntia_ficus_indica,Rounded,25,28,26.6577,2.0928,1.1568,5.3014,3492.4924
549,CPO 30R RS BRA,CEMEX,Opuntia_ficus_indica,Rounded,25,28,26.5178,2.0986,1.1863,5.3014,3465.2862
550,CPO 30R RS BRA,CEMEX,Opuntia_ficus_indica,Rounded,25,28,26.8437,2.1223,1.1647,5.3014,3451.6831
551,CPO 30R RS BRA,CEMEX,Opuntia_ficus_indica,Rounded,25,28,27.1304,2.0975,1.1386,5.3014,3464.5184
552,CPO 30R RS BRA,CEMEX,Opuntia_ficus_indica,Rounded,25,28,26.6003,2.1677,1.1676,5.3014,3475.4734
553,CPO 30R RS BRA,CEMEX,Opuntia_ficus_indica,Rounded,25,28,27.1325,2.1194,1.1408,5.3014,3454.0626
554,CPO 30R RS BRA,CEMEX,Opuntia_ficus_indica,Rounded,25,28,27.9931,2.1334,1.1347,5.3014,3463.5203
555,CPO 30R RS BRA,CEMEX,Opuntia_ficus_indica,Rounded,25,28,27.8344,2.0777,1.1426,5.3014,3478.7985
556,CPO 30R RS BRA,CEMEX,Opuntia_ficus_indica,Rounded,25,28,26.7006,2.0708,1.1614,5.3014,3473.3118
557,CPO 30R RS BRA,CEMEX,Opuntia_ficus_indica,Rounded,25,28,27.2789,2.0627,1.1698,5.3014,3454.1913
558,CPO 30R RS BRA,CEMEX,Opuntia_ficus_indica,Rounded,25,28,26.7279,2.1373,1.1573,5.3014,3505.3174
559,CPO 30R RS BRA,CEMEX,Opuntia_ficus_indica,Rounded,25,28,27.699,2.0652,1.1427,5.3014,3500.3415
560,CPO 30R RS BRA,CEMEX,Opuntia_ficus_indica,Rounded,25,28,26.6866,2.0597,1.1859,5.1126,3440.4924
561,CPO 30R RS BRA,CEMEX,Opuntia_ficus_indica,Rounded,25,28,26.7141,2.0788,1.1738,5.1901,3415.224
562,CPO 30R RS BRA,CEMEX,Opuntia_ficus_indica,Rounded,25,28,26.5021,2.0969,1.1844,5.13,3389.5929
563,CPO 30R RS BRA,CEMEX,Opuntia_ficus_indica,Rounded,25,28,26.7087,2.0634,1.1854,5.1889,3397.5812
564,CPO 30R RS BRA,CEMEX,Opuntia_ficus_indica,Rounded,25,28,26.6193,2.0578,1.1737,5.2079,3404.9559
565,CPO 30R RS BRA,CEMEX,Opuntia_ficus_indica,Rounded,25,28,26.5083,2.0604,1.1877,5.185,3379.0221
566,CPO 30R RS BRA,CEMEX,Opuntia_ficus_indica,Rounded,25,28,26.6644,2.0598,1.1779,5.1174,3388.2346
567,CPO 30R RS BRA,CEMEX,Opuntia_ficus_indica,Rounded,25,28,26.559,2.0789,1.184,5.299,3443.7338
568,CPO 30R RS BRA,CEMEX,Opuntia_ficus_indica,Rounded,25,28,26.5344,2.1165,1.184,5.2463,3435.7792
569,CPO 30R RS BRA,CEMEX,Opuntia_ficus_indica,Rounded,25,28,26.5636,2.0899,1.175,5.2866,3396.0433
570,CPO 30R RS BRA,CEMEX,Opuntia_ficus_indica,Rounded,25,28,26.5427,2.0716,1.18,5.17,3447.5851
571,CPO 30R RS BRA,CEMEX,Opuntia_ficus_indica,Rounded,25,28,26.5578,2.0963,1.1783,5.1781,3396.3563
572,CPO 30R RS BRA,CEMEX,Opuntia_ficus_indica,Rounded,25,28,26.5059,2.0932,1.1746,5.2831,3399.0447
573,CPO 30R RS BRA,CEMEX,Opuntia_ficus_indica,Rounded,25,28,26.716,2.1121,1.1792,5.1701,3426.5781
574,CPO 30R RS BRA,CEMEX,Opuntia_ficus_indica,Rounded,25,28,26.5907,2.0669,1.1839,5.2802,3380.9036
575,CPO 30R RS BRA,CEMEX,Opuntia_ficus_indica,Rounded,25,28,26.6817,2.0569,1.1861,5.1771,3406.8353
576,CPO 30R RS BRA,CEMEX,Opuntia_ficus_indica,Rounded,25,28,26.7373,2.0985,1.1786,5.2677,3417.045
577,CPO 30R RS BRA,CEMEX,Opuntia_ficus_indica,Rounded,25,28,26.6677,2.0638,1.1851,5.2409,3392.3957
578,CPO 30R RS BRA,CEMEX,Opuntia_ficus_indica,Rounded,25,28,26.6808,2.0965,1.1723,5.2347,3418.3578
579,CPO 30R RS BRA,CEMEX,Opuntia_ficus_indica,Rounded,25,28,26.6486,2.058,1.187,5.1348,3432.9198
580,CPO 30R RS BRA,CEMEX,Opuntia_ficus_indica,Rounded,25,28,26.591,2.1175,1.1719,5.2352,3331.4056
581,CPO 30R RS BRA,CEMEX,Opuntia_ficus_indica,Rounded,25,28,25.8388,2.1175,1.172,5.5852,3299.1866
582,CPO 30R RS BRA,CEMEX,Opuntia_ficus_indica,Rounded,25,28,25.0944,2.1175,1.1719,5.4411,3294.4163
583,CPO 30R RS BRA,CEMEX,Opuntia_ficus_indica,Rounded,25,28,25.0514,2.1175,1.1719,5.4513,3348.4177
584,CPO 30R RS BRA,CEMEX,Opuntia_ficus_indica,Rounded,25,28,26.2905,2.1175,1.1719,5.497,3376.5329
585,CPO 30R RS BRA,CEMEX,Opuntia_ficus_indica,Rounded,25,28,26.4174,2.1175,1.172,5.2038,3289.0825
586,CPO 30R RS BRA,CEMEX,Opuntia_ficus_indica,Rounded,25,28,25.6856,2.1175,1.1719,5.3739,3302.7903
587,CPO 30R RS BRA,CEMEX,Opuntia_ficus_indica,Rounded,25,28,25.531,2.1175,1.1719,5.3171,3368.0187
588,CPO 30R RS BRA,CEMEX,Opuntia_ficus_indica,Rounded,25,28,25.9893,2.1175,1.1719,5.1743,3250.9152
589,CPO 30R RS BRA,CEMEX,Opuntia_ficus_indica,Rounded,25,28,26.4225,2.1175,1.1719,5.2616,3268.9472
590,CPO 30R RS BRA,CEMEX,Opuntia_ficus_indica,Rounded,25,28,24.8995,2.1175,1.1719,5.545,3371.403
591,CPO 30R RS BRA,CEMEX,Opuntia_ficus_indica,Rounded,25,28,26.6769,2.1175,1.1719,5.4639,3250.5035
592,CPO 30R RS BRA,CEMEX,Opuntia_ficus_indica,Rounded,25,28,26.6284,2.1175,1.1719,5.3022,3286.4636
593,CPO 30R RS BRA,CEMEX,Opuntia_ficus_indica,Rounded,25,28,26.5538,2.1175,1.1719,5.3115,3347.4748
594,CPO 30R RS BRA,CEMEX,Opuntia_ficus_indica,Rounded,25,28,26.5037,2.1175,1.1719,5.385,3310.3831
595,CPO 30R RS BRA,CEMEX,Opuntia_ficus_indica,Rounded,25,28,25.5707,2.1175,1.1719,5.3198,3251.5816
596,CPO 30R RS BRA,CEMEX,Opuntia_ficus_indica,Rounded,25,28,25.6677,2.1175,1.1719,5.5346,3248.9439
597,CPO 30R RS BRA,CEMEX,Opuntia_ficus_indica,Rounded,25,28,26.7385,2.1175,1.1719,5.3944,3275.544
598,CPO 30R RS BRA,CEMEX,Opuntia_ficus_indica,Rounded,25,28,24.9339,2.1175,1.1719,5.1393,3372.3206
599,CPO 30R RS BRA,CEMEX,Opuntia_ficus_indica,Rounded,25,28,25.3496,2.1175,1.1719,5.6844,3309.1919
600,CPO 30R RS BRA,CEMEX,Opuntia_ficus_indica,Rounded,25,28,26.3717,2.1175,1.1717,5.6656,3206.3558
601,CPO 30R RS BRA,CEMEX,Opuntia_ficus_indica,Rounded,25,28,24.9283,2.1175,1.1717,5.5393,3195.5437
602,CPO 30R RS BRA,CEMEX,Opuntia_ficus_indica,Rounded,25,28,26.6341,2.1175,1.1717,5.4032,3189.4533
603,CPO 30R RS BRA,CEMEX,Opuntia_ficus_indica,Rounded,25,28,26.7924,2.1175,1.1717,5.4213,3201.3213
604,CPO 30R RS BRA,CEMEX,Opuntia_ficus_indica,Rounded,25,28,26.8994,2.1175,1.1718,5.6895,3218.3893
605,CPO 30R RS BRA,CEMEX,Opuntia_ficus_indica,Rounded,25,28,26.6309,2.1175,1.1719,5.4803,3219.7654
606,CPO 30R RS BRA,CEMEX,Opuntia_ficus_indica,Rounded,25,28,26.4738,2.1175,1.1716,5.5374,3241.2105
607,CPO 30R RS BRA,CEMEX,Opuntia_ficus_indica,Rounded,25,28,25.8913,2.1175,1.1716,5.5728,3218.1412
608,CPO 30R RS BRA,CEMEX,Opuntia_ficus_indica,Rounded,25,28,25.1727,2.1175,1.1717,5.5034,3231.1332
609,CPO 30R RS BRA,CEMEX,Opuntia_ficus_indica,Rounded,25,28,25.6457,2.1175,1.1717,5.302,3191.097
610,CPO 30R RS BRA,CEMEX,Opuntia_ficus_indica,Rounded,25,28,25.0793,2.1175,1.1717,5.3189,3233.0785
611,CPO 30R RS BRA,CEMEX,Opuntia_ficus_indica,Rounded,25,28,24.8587,2.1175,1.1719,5.3737,3219.448
612,CPO 30R RS BRA,CEMEX,Opuntia_ficus_indica,Rounded,25,28,26.8025,2.1175,1.1718,5.3145,3227.3153
613,CPO 30R RS BRA,CEMEX,Opuntia_ficus_indica,Rounded,25,28,25.4375,2.1175,1.1716,5.5609,3243.6823
614,CPO 30R RS BRA,CEMEX,Opuntia_ficus_indica,Rounded,25,28,25.4251,2.1175,1.1719,5.3474,3205.9153
615,CPO 30R RS BRA,CEMEX,Opuntia_ficus_indica,Rounded,25,28,25.5052,2.1175,1.1716,5.5476,3229.4288
616,CPO 30R RS BRA,CEMEX,Opuntia_ficus_indica,Rounded,25,28,25.7922,2.1175,1.1719,5.6216,3200.6997
617,CPO 30R RS BRA,CEMEX,Opuntia_ficus_indica,Rounded,25,28,26.1799,2.1175,1.1718,5.5946,3242.4944
618,CPO 30R RS BRA,CEMEX,Opuntia_ficus_indica,Rounded,25,28,24.8466,2.1175,1.1718,5.4661,3234.1394
619,CPO 30R RS BRA,CEMEX,Opuntia_ficus_indica,Rounded,25,28,26.5951,2.1175,1.1718,5.51,3209.3594
620,CPO 30R RS BRA,CEMEX,Opuntia_ficus_indica,Rounded,25,40,27.4028,2.2935,1.3404,4.6068,3606.1075
621,CPO 30R RS BRA,CEMEX,Opuntia_ficus_indica,Rounded,25,40,27.44,2.3336,1.399,4.6432,3581.8153
622,CPO 30R RS BRA,CEMEX,Opuntia_ficus_indica,Rounded,25,40,27.3762,2.33,1.354,4.6309,3409.4983
623,CPO 30R RS BRA,CEMEX,Opuntia_ficus_indica,Rounded,25,40,27.3886,2.3057,1.3764,4.4591,3419.3502
624,CPO 30R RS BRA,CEMEX,Opuntia_ficus_indica,Rounded,25,40,27.3392,2.2278,1.3626,4.3769,3672.7606
625,CPO 30R RS BRA,CEMEX,Opuntia_ficus_indica,Rounded,25,40,27.3547,2.2722,1.3794,4.3802,3491.2494
626,CPO 30R RS BRA,CEMEX,Opuntia_ficus_indica,Rounded,25,40,27.4159,2.2287,1.3445,4.4616,3454.7936
627,CPO 30R RS BRA,CEMEX,Opuntia_ficus_indica,Rounded,25,40,27.374,2.2606,1.3451,4.5137,3451.4022
628,CPO 30R RS BRA,CEMEX,Opuntia_ficus_indica,Rounded,25,40,27.4456,2.2246,1.3652,4.5142,3450.9641
629,CPO 30R RS BRA,CEMEX,Opuntia_ficus_indica,Rounded,25,40,27.3472,2.3249,1.3982,4.4881,3669.4018
630,CPO 30R RS BRA,CEMEX,Opuntia_ficus_indica,Rounded,25,40,27.457,2.2877,1.3661,4.3538,3574.3644
631,CPO 30R RS BRA,CEMEX,Opuntia_ficus_indica,Rounded,25,40,27.4004,2.3332,1.3471,4.621,3663.8064
632,CPO 30R RS BRA,CEMEX,Opuntia_ficus_indica,Rounded,25,40,27.4215,2.325,1.364,4.5186,3538.1912
633,CPO 30R RS BRA,CEMEX,Opuntia_ficus_indica,Rounded,25,40,27.4584,2.2759,1.3867,4.6846,3676.6215
634,CPO 30R RS BRA,CEMEX,Opuntia_ficus_indica,Rounded,25,40,27.3686,2.2219,1.3799,4.5368,3724.9551
635,CPO 30R RS BRA,CEMEX,Opuntia_ficus_indica,Rounded,25,40,27.3846,2.299,1.3968,4.4077,3561.6251
636,CPO 30R RS BRA,CEMEX,Opuntia_ficus_indica,Rounded,25,40,27.3909,2.2251,1.3766,4.5895,3516.6695
637,CPO 30R RS BRA,CEMEX,Opuntia_ficus_indica,Rounded,25,40,27.4287,2.2797,1.3841,4.4303,3536.8435
638,CPO 30R RS BRA,CEMEX,Opuntia_ficus_indica,Rounded,25,40,27.4355,2.2915,1.384,4.6588,3525.7749
639,CPO 30R RS BRA,CEMEX,Opuntia_ficus_indica,Rounded,25,40,27.345,2.3171,1.3701,4.4288,3625.3469
640,CPO 30R RS BRA,CEMEX,Opuntia_ficus_indica,Rounded,25,40,27.4604,2.2533,1.3461,4.4602,3651.1864
641,CPO 30R RS BRA,CEMEX,Opuntia_ficus_indica,Rounded,25,40,27.4625,2.3254,1.3426,4.5082,3672.9205
642,CPO 30R RS BRA,CEMEX,Opuntia_ficus_indica,Rounded,25,40,27.4591,2.2959,1.4259,4.4313,3688.6804
643,CPO 30R RS BRA,CEMEX,Opuntia_ficus_indica,Rounded,25,40,27.4643,2.2191,1.3432,4.5203,3650.1822
644,CPO 30R RS BRA,CEMEX,Opuntia_ficus_indica,Rounded,25,40,27.4622,2.2389,1.3686,4.6237,3692.5513
645,CPO 30R RS BRA,CEMEX,Opuntia_ficus_indica,Rounded,25,40,27.4604,2.2576,1.4227,4.5507,3672.4444
646,CPO 30R RS BRA,CEMEX,Opuntia_ficus_indica,Rounded,25,40,27.4608,2.2527,1.3861,4.603,3721.0459
647,CPO 30R RS BRA,CEMEX,Opuntia_ficus_indica,Rounded,25,40,27.4686,2.2354,1.4362,4.5795,3662.9636
648,CPO 30R RS BRA,CEMEX,Opuntia_ficus_indica,Rounded,25,40,27.466,2.3028,1.3965,4.4406,3687.015
649,CPO 30R RS BRA,CEMEX,Opuntia_ficus_indica,Rounded,25,40,27.4637,2.3063,1.3831,4.4277,3698.1881
650,CPO 30R RS BRA,CEMEX,Opuntia_ficus_indica,Rounded,25,40,27.4687,2.2983,1.3798,4.4805,3704.0565
651,CPO 30R RS BRA,CEMEX,Opuntia_ficus_indica,Rounded,25,40,27.4596,2.2331,1.3427,4.6867,3729.1348
652,CPO 30R RS BRA,CEMEX,Opuntia_ficus_indica,Rounded,25,40,27.4668,2.2804,1.4148,4.6189,3660.7393
653,CPO 30R RS BRA,CEMEX,Opuntia_ficus_indica,Rounded,25,40,27.4667,2.3211,1.4152,4.6574,3738.7008
654,CPO 30R RS BRA,CEMEX,Opuntia_ficus_indica,Rounded,25,40,27.4647,2.2809,1.4176,4.3968,3671.8929
655,CPO 30R RS BRA,CEMEX,Opuntia_ficus_indica,Rounded,25,40,27.4605,2.2153,1.4118,4.3965,3747.5273
656,CPO 30R RS BRA,CEMEX,Opuntia_ficus_indica,Rounded,25,40,27.4651,2.2612,1.3644,4.4487,3740.2798
657,CPO 30R RS BRA,CEMEX,Opuntia_ficus_indica,Rounded,25,40,27.4618,2.2308,1.3368,4.5482,3735.1234
658,CPO 30R RS BRA,CEMEX,Opuntia_ficus_indica,Rounded,25,40,27.4599,2.2948,1.3743,4.571,3654.1951
659,CPO 30R RS BRA,CEMEX,Opuntia_ficus_indica,Rounded,25,40,27.4608,2.3228,1.4347,4.6678,3671.0612
660,CPO 30R RS BRA,CEMEX,Opuntia_ficus_indica,Rounded,25,40,27.3244,2.2093,1.4076,4.2847,3600.4361
661,CPO 30R RS BRA,CEMEX,Opuntia_ficus_indica,Rounded,25,40,27.4581,2.2431,1.4309,4.2455,3578.5217
662,CPO 30R RS BRA,CEMEX,Opuntia_ficus_indica,Rounded,25,40,27.4303,2.229,1.4366,3.959,3598.8873
663,CPO 30R RS BRA,CEMEX,Opuntia_ficus_indica,Rounded,25,40,27.4609,2.2604,1.4377,4.0153,3569.5193
664,CPO 30R RS BRA,CEMEX,Opuntia_ficus_indica,Rounded,25,40,27.398,2.207,1.4422,3.9863,3574.6096
665,CPO 30R RS BRA,CEMEX,Opuntia_ficus_indica,Rounded,25,40,27.4675,2.2479,1.4235,3.9284,3575.4661
666,CPO 30R RS BRA,CEMEX,Opuntia_ficus_indica,Rounded,25,40,27.324,2.2276,1.4321,4.0258,3630.7058
667,CPO 30R RS BRA,CEMEX,Opuntia_ficus_indica,Rounded,25,40,27.4378,2.2042,1.4339,4.2994,3591.7315
668,CPO 30R RS BRA,CEMEX,Opuntia_ficus_indica,Rounded,25,40,27.4545,2.2685,1.4386,4.3117,3641.6053
669,CPO 30R RS BRA,CEMEX,Opuntia_ficus_indica,Rounded,25,40,27.4198,2.2172,1.4217,4.0019,3570.0543
670,CPO 30R RS BRA,CEMEX,Opuntia_ficus_indica,Rounded,25,40,27.3956,2.2457,1.4084,4.0505,3587.3548
671,CPO 30R RS BRA,CEMEX,Opuntia_ficus_indica,Rounded,25,40,27.4532,2.2602,1.4258,3.957,3630.4937
672,CPO 30R RS BRA,CEMEX,Opuntia_ficus_indica,Rounded,25,40,27.3081,2.2197,1.4381,3.9893,3593.1695
673,CPO 30R RS BRA,CEMEX,Opuntia_ficus_indica,Rounded,25,40,27.4158,2.2644,1.4388,4.0921,3646.3521
674,CPO 30R RS BRA,CEMEX,Opuntia_ficus_indica,Rounded,25,40,27.4214,2.2666,1.3992,4.018,3577.6561
675,CPO 30R RS BRA,CEMEX,Opuntia_ficus_indica,Rounded,25,40,27.4596,2.222,1.4279,3.9827,3646.5466
676,CPO 30R RS BRA,CEMEX,Opuntia_ficus_indica,Rounded,25,40,27.4213,2.2602,1.4379,4.1648,3574.3877
677,CPO 30R RS BRA,CEMEX,Opuntia_ficus_indica,Rounded,25,40,27.4621,2.228,1.4009,4.2726,3634.0604
678,CPO 30R RS BRA,CEMEX,Opuntia_ficus_indica,Rounded,25,40,27.3876,2.2138,1.4045,4.1452,3586.0066
679,CPO 30R RS BRA,CEMEX,Opuntia_ficus_indica,Rounded,25,40,27.3461,2.2588,1.4081,4.2335,3615.647
680,CPO 30R RS BRA,CEMEX,Opuntia_ficus_indica,Rounded,25,40,29.1709,2.2232,1.3976,3.9741,3381.0677
681,CPO 30R RS BRA,CEMEX,Opuntia_ficus_indica,Rounded,25,40,27.5728,2.2261,1.397,3.9535,3259.1627
682,CPO 30R RS BRA,CEMEX,Opuntia_ficus_indica,Rounded,25,40,27.5461,2.2519,1.4001,4.1228,3363.6208
683,CPO 30R RS BRA,CEMEX,Opuntia_ficus_indica,Rounded,25,40,29.6025,2.2627,1.3955,4.0761,3541.1675
684,CPO 30R RS BRA,CEMEX,Opuntia_ficus_indica,Rounded,25,40,29.9802,2.2445,1.4005,3.9921,3495.9669
685,CPO 30R RS BRA,CEMEX,Opuntia_ficus_indica,Rounded,25,40,28.8836,2.258,1.3998,4.242,3538.2535
686,CPO 30R RS BRA,CEMEX,Opuntia_ficus_indica,Rounded,25,40,27.6297,2.2681,1.3989,3.9274,3555.2162
687,CPO 30R RS BRA,CEMEX,Opuntia_ficus_indica,Rounded,25,40,29.746,2.2631,1.3974,4.1278,3390.7024
688,CPO 30R RS BRA,CEMEX,Opuntia_ficus_indica,Rounded,25,40,28.3058,2.2666,1.4002,4.038,3276.1976
689,CPO 30R RS BRA,CEMEX,Opuntia_ficus_indica,Rounded,25,40,28.1755,2.2602,1.4009,4.0471,3300.3558
690,CPO 30R RS BRA,CEMEX,Opuntia_ficus_indica,Rounded,25,40,29.5112,2.2415,1.3945,4.1828,3422.9563
691,CPO 30R RS BRA,CEMEX,Opuntia_ficus_indica,Rounded,25,40,27.3379,2.232,1.3998,4.1064,3530.5117
692,CPO 30R RS BRA,CEMEX,Opuntia_ficus_indica,Rounded,25,40,27.4504,2.2304,1.3987,4.1718,3432.4472
693,CPO 30R RS BRA,CEMEX,Opuntia_ficus_indica,Rounded,25,40,29.2797,2.2656,1.3973,4.0795,3439.5929
694,CPO 30R RS BRA,CEMEX,Opuntia_ficus_indica,Rounded,25,40,29.0894,2.2671,1.3981,4.0363,3357.5146
695,CPO 30R RS BRA,CEMEX,Opuntia_ficus_indica,Rounded,25,40,28.8609,2.2644,1.3996,3.9846,3383.0004
696,CPO 30R RS BRA,CEMEX,Opuntia_ficus_indica,Rounded,25,40,29.4622,2.2487,1.3985,4.13,3499.5608
697,CPO 30R RS BRA,CEMEX,Opuntia_ficus_indica,Rounded,25,40,29.3959,2.2569,1.3996,4.1307,3365.9392
698,CPO 30R RS BRA,CEMEX,Opuntia_ficus_indica,Rounded,25,40,29.6147,2.2427,1.3947,4.1431,3458.9025
699,CPO 30R RS BRA,CEMEX,Opuntia_ficus_indica,Rounded,25,40,28.1577,2.2207,1.3969,4.111,3285.0333
700,CPO 30R RS BRA,CEMEX,Opuntia_ficus_indica,Rounded,25,40,30.6495,2.2464,1.3735,4.3197,3572.8028
701,CPO 30R RS BRA,CEMEX,Opuntia_ficus_indica,Rounded,25,40,30.5731,2.2877,1.3576,4.3197,3570.6415
702,CPO 30R RS BRA,CEMEX,Opuntia_ficus_indica,Rounded,25,40,30.4831,2.245,1.3595,4.3197,3479.0881
703,CPO 30R RS BRA,CEMEX,Opuntia_ficus_indica,Rounded,25,40,30.2949,2.2567,1.3432,4.3197,3478.4366
704,CPO 30R RS BRA,CEMEX,Opuntia_ficus_indica,Rounded,25,40,30.6987,2.2954,1.361,4.3197,3278.9128
705,CPO 30R RS BRA,CEMEX,Opuntia_ficus_indica,Rounded,25,40,30.45,2.2231,1.3608,4.3197,3394.5031
706,CPO 30R RS BRA,CEMEX,Opuntia_ficus_indica,Rounded,25,40,30.6019,2.3341,1.3437,4.3197,3545.3458
707,CPO 30R RS BRA,CEMEX,Opuntia_ficus_indica,Rounded,25,40,30.6768,2.3239,1.3509,4.3197,3363.9406
708,CPO 30R RS BRA,CEMEX,Opuntia_ficus_indica,Rounded,25,40,30.3192,2.3109,1.352,4.3197,3307.0857
709,CPO 30R RS BRA,CEMEX,Opuntia_ficus_indica,Rounded,25,40,30.3322,2.2264,1.3934,4.3197,3511.7705
710,CPO 30R RS BRA,CEMEX,Opuntia_ficus_indica,Rounded,25,40,30.5691,2.3268,1.3877,4.3197,3482.164
711,CPO 30R RS BRA,CEMEX,Opuntia_ficus_indica,Rounded,25,40,30.533,2.2825,1.3934,4.3197,3287.596
712,CPO 30R RS BRA,CEMEX,Opuntia_ficus_indica,Rounded,25,40,30.7607,2.2511,1.346,4.3197,3543.4645
713,CPO 30R RS BRA,CEMEX,Opuntia_ficus_indica,Rounded,25,40,30.7093,2.2178,1.3761,4.3197,3379.7309
714,CPO 30R RS BRA,CEMEX,Opuntia_ficus_indica,Rounded,25,40,30.673,2.2661,1.3713,4.3197,3641.1314
715,CPO 30R RS BRA,CEMEX,Opuntia_ficus_indica,Rounded,25,40,30.2892,2.3353,1.3962,4.3197,3582.5278
716,CPO 30R RS BRA,CEMEX,Opuntia_ficus_indica,Rounded,25,40,30.3013,2.2965,1.3994,4.3197,3477.8701
717,CPO 30R RS BRA,CEMEX,Opuntia_ficus_indica,Rounded,25,40,30.3101,2.2818,1.3382,4.3197,3419.1708
718,CPO 30R RS BRA,CEMEX,Opuntia_ficus_indica,Rounded,25,40,30.7089,2.3082,1.3907,4.3197,3593.7375
719,CPO 30R RS BRA,CEMEX,Opuntia_ficus_indica,Rounded,25,40,30.7902,2.2544,1.34,4.3197,3318.0922
720,CPO 30R RS BRA,CEMEX,Opuntia_ficus_indica,Rounded,25,40,29.6825,2.2447,1.3618,4.3197,3663.8924
721,CPO 30R RS BRA,CEMEX,Opuntia_ficus_indica,Rounded,25,40,30.6021,2.2874,1.344,4.3197,3672.574
722,CPO 30R RS BRA,CEMEX,Opuntia_ficus_indica,Rounded,25,40,29.6175,2.3257,1.41,4.3197,3673.3627
723,CPO 30R RS BRA,CEMEX,Opuntia_ficus_indica,Rounded,25,40,30.6383,2.2146,1.345,4.3197,3673.0128
724,CPO 30R RS BRA,CEMEX,Opuntia_ficus_indica,Rounded,25,40,30.6264,2.3219,1.3425,4.3197,3671.0417
725,CPO 30R RS BRA,CEMEX,Opuntia_ficus_indica,Rounded,25,40,29.7542,2.2369,1.4125,4.3197,3660.9173
726,CPO 30R RS BRA,CEMEX,Opuntia_ficus_indica,Rounded,25,40,30.2741,2.2322,1.3359,4.3197,3661.8695
727,CPO 30R RS BRA,CEMEX,Opuntia_ficus_indica,Rounded,25,40,29.7324,2.2889,1.353,4.3197,3668.2769
728,CPO 30R RS BRA,CEMEX,Opuntia_ficus_indica,Rounded,25,40,29.5735,2.3326,1.366,4.3197,3675.9733
729,CPO 30R RS BRA,CEMEX,Opuntia_ficus_indica,Rounded,25,40,29.8501,2.3332,1.3705,4.3197,3666.6466
730,CPO 30R RS BRA,CEMEX,Opuntia_ficus_indica,Rounded,25,40,29.5887,2.2908,1.4146,4.3197,3667.34
731,CPO 30R RS BRA,CEMEX,Opuntia_ficus_indica,Rounded,25,40,30.4308,2.2406,1.3988,4.3197,3677.8373
732,CPO 30R RS BRA,CEMEX,Opuntia_ficus_indica,Rounded,25,40,29.5971,2.2168,1.3926,4.3197,3668.1598
733,CPO 30R RS BRA,CEMEX,Opuntia_ficus_indica,Rounded,25,40,29.2043,2.273,1.3995,4.3197,3672.9574
734,CPO 30R RS BRA,CEMEX,Opuntia_ficus_indica,Rounded,25,40,29.3771,2.328,1.3362,4.3197,3669.1072
735,CPO 30R RS BRA,CEMEX,Opuntia_ficus_indica,Rounded,25,40,30.6785,2.2817,1.3746,4.3197,3673.833
736,CPO 30R RS BRA,CEMEX,Opuntia_ficus_indica,Rounded,25,40,30.2114,2.2912,1.3959,4.3197,3660.9545
737,CPO 30R RS BRA,CEMEX,Opuntia_ficus_indica,Rounded,25,40,30.2068,2.2954,1.3458,4.3197,3674.2147
738,CPO 30R RS BRA,CEMEX,Opuntia_ficus_indica,Rounded,25,40,29.6803,2.2964,1.3658,4.3197,3665.4527
739,CPO 30R RS BRA,CEMEX,Opuntia_ficus_indica,Rounded,25,40,29.8255,2.2075,1.4009,4.3197,3673.8561
740,CPO 30R RS BRA,CEMEX,Opuntia_ficus_indica,Rounded,25,40,29.451,2.2442,1.4459,4.3197,3554.0613
741,CPO 30R RS BRA,CEMEX,Opuntia_ficus_indica,Rounded,25,40,29.293,2.2205,1.4445,4.3197,3615.2264
742,CPO 30R RS BRA,CEMEX,Opuntia_ficus_indica,Rounded,25,40,29.2325,2.2678,1.426,4.3197,3590.631
743,CPO 30R RS BRA,CEMEX,Opuntia_ficus_indica,Rounded,25,40,29.1878,2.2064,1.4373,4.3197,3502.2335
744,CPO 30R RS BRA,CEMEX,Opuntia_ficus_indica,Rounded,25,40,29.4445,2.2429,1.4298,4.3197,3643.3786
745,CPO 30R RS BRA,CEMEX,Opuntia_ficus_indica,Rounded,25,40,29.2324,2.2512,1.4317,4.3197,3536.5438
746,CPO 30R RS BRA,CEMEX,Opuntia_ficus_indica,Rounded,25,40,29.3008,2.2693,1.4297,4.3197,3504.756
747,CPO 30R RS BRA,CEMEX,Opuntia_ficus_indica,Rounded,25,40,29.362,2.2732,1.415,4.3197,3640.4012
748,CPO 30R RS BRA,CEMEX,Opuntia_ficus_indica,Rounded,25,40,29.2411,2.2159,1.4174,4.3197,3548.8919
749,CPO 30R RS BRA,CEMEX,Opuntia_ficus_indica,Rounded,25,40,29.3958,2.204,1.4039,4.3197,3559.0147
750,CPO 30R RS BRA,CEMEX,Opuntia_ficus_indica,Rounded,25,40,29.3368,2.2124,1.4262,4.3197,3606.3361
751,CPO 30R RS BRA,CEMEX,Opuntia_ficus_indica,Rounded,25,40,29.2122,2.2153,1.406,4.3197,3557.7011
752,CPO 30R RS BRA,CEMEX,Opuntia_ficus_indica,Rounded,25,40,29.4482,2.2439,1.4113,4.3197,3559.0019
753,CPO 30R RS BRA,CEMEX,Opuntia_ficus_indica,Rounded,25,40,29.193,2.2437,1.4167,4.3197,3621.5674
754,CPO 30R RS BRA,CEMEX,Opuntia_ficus_indica,Rounded,25,40,29.2655,2.257,1.4007,4.3197,3552.0488
755,CPO 30R RS BRA,CEMEX,Opuntia_ficus_indica,Rounded,25,40,29.2442,2.2115,1.4234,4.3197,3614.9115
756,CPO 30R RS BRA,CEMEX,Opuntia_ficus_indica,Rounded,25,40,29.3542,2.2555,1.4155,4.3197,3511.4367
757,CPO 30R RS BRA,CEMEX,Opuntia_ficus_indica,Rounded,25,40,29.1896,2.2412,1.4051,4.3197,3546.1831
758,CPO 30R RS BRA,CEMEX,Opuntia_ficus_indica,Rounded,25,40,29.3071,2.2364,1.4173,4.3197,3583.4441
759,CPO 30R RS BRA,CEMEX,Opuntia_ficus_indica,Rounded,25,40,29.1946,2.2455,1.3936,4.3197,3593.6269
760,CPO 30R RS BRA,CEMEX,Opuntia_ficus_indica,Rounded,25,40,29.2775,2.2741,1.3928,4.3657,3461.7642
761,CPO 30R RS BRA,CEMEX,Opuntia_ficus_indica,Rounded,25,40,27.7669,2.2741,1.3929,4.3274,3484.861
762,CPO 30R RS BRA,CEMEX,Opuntia_ficus_indica,Rounded,25,40,28.8746,2.2741,1.3929,4.7411,3452.7579
763,CPO 30R RS BRA,CEMEX,Opuntia_ficus_indica,Rounded,25,40,28.1734,2.2741,1.393,4.8499,3475.4354
764,CPO 30R RS BRA,CEMEX,Opuntia_ficus_indica,Rounded,25,40,27.3623,2.2741,1.3929,4.6912,3466.0169
765,CPO 30R RS BRA,CEMEX,Opuntia_ficus_indica,Rounded,25,40,28.5579,2.2741,1.3929,4.4793,3483.841
766,CPO 30R RS BRA,CEMEX,Opuntia_ficus_indica,Rounded,25,40,27.9684,2.2741,1.3929,4.432,3480.7477
767,CPO 30R RS BRA,CEMEX,Opuntia_ficus_indica,Rounded,25,40,27.8261,2.2741,1.3927,4.8986,3473.7595
768,CPO 30R RS BRA,CEMEX,Opuntia_ficus_indica,Rounded,25,40,28.5575,2.2741,1.3927,4.5614,3492.354
769,CPO 30R RS BRA,CEMEX,Opuntia_ficus_indica,Rounded,25,40,28.0567,2.2741,1.3932,4.6856,3474.1183
770,CPO 30R RS BRA,CEMEX,Opuntia_ficus_indica,Rounded,25,40,29.2832,2.2741,1.3927,4.8649,3478.1019
771,CPO 30R RS BRA,CEMEX,Opuntia_ficus_indica,Rounded,25,40,27.4313,2.2741,1.3932,4.692,3462.6634
772,CPO 30R RS BRA,CEMEX,Opuntia_ficus_indica,Rounded,25,40,29.1086,2.2741,1.3928,4.4102,3452.0069
773,CPO 30R RS BRA,CEMEX,Opuntia_ficus_indica,Rounded,25,40,28.9317,2.2741,1.3931,4.4562,3477.9091
774,CPO 30R RS BRA,CEMEX,Opuntia_ficus_indica,Rounded,25,40,27.7368,2.2741,1.393,4.8726,3451.5299
775,CPO 30R RS BRA,CEMEX,Opuntia_ficus_indica,Rounded,25,40,28.434,2.2741,1.3931,4.6098,3474.9928
776,CPO 30R RS BRA,CEMEX,Opuntia_ficus_indica,Rounded,25,40,27.8016,2.2741,1.3929,4.6056,3489.3651
777,CPO 30R RS BRA,CEMEX,Opuntia_ficus_indica,Rounded,25,40,28.6399,2.2741,1.3931,4.6343,3474.5477
778,CPO 30R RS BRA,CEMEX,Opuntia_ficus_indica,Rounded,25,40,28.9165,2.2741,1.393,4.8487,3497.6036
779,CPO 30R RS BRA,CEMEX,Opuntia_ficus_indica,Rounded,25,40,29.4462,2.2741,1.3931,4.6043,3462.8302
780,CPO 30R RS BRA,CEMEX,Opuntia_ficus_indica,Rounded,25,40,28.8604,2.2741,1.3936,4.8944,3449.4566
781,CPO 30R RS BRA,CEMEX,Opuntia_ficus_indica,Rounded,25,40,28.2891,2.2741,1.3942,4.7585,3396.9749
782,CPO 30R RS BRA,CEMEX,Opuntia_ficus_indica,Rounded,25,40,28.3411,2.2741,1.3942,4.8139,3426.6568
783,CPO 30R RS BRA,CEMEX,Opuntia_ficus_indica,Rounded,25,40,28.7117,2.2741,1.3938,4.8756,3408.6469
784,CPO 30R RS BRA,CEMEX,Opuntia_ficus_indica,Rounded,25,40,27.4216,2.2741,1.3938,4.8511,3373.5952
785,CPO 30R RS BRA,CEMEX,Opuntia_ficus_indica,Rounded,25,40,28.0225,2.2741,1.3935,4.8548,3371.1306
786,CPO 30R RS BRA,CEMEX,Opuntia_ficus_indica,Rounded,25,40,29.0934,2.2741,1.3939,4.8514,3358.7645
787,CPO 30R RS BRA,CEMEX,Opuntia_ficus_indica,Rounded,25,40,28.9146,2.2741,1.394,4.7239,3398.5763
788,CPO 30R RS BRA,CEMEX,Opuntia_ficus_indica,Rounded,25,40,27.5761,2.2741,1.3941,4.8285,3424.6439
789,CPO 30R RS BRA,CEMEX,Opuntia_ficus_indica,Rounded,25,40,27.5874,2.2741,1.3937,4.8268,3448.7931
790,CPO 30R RS BRA,CEMEX,Opuntia_ficus_indica,Rounded,25,40,27.4988,2.2741,1.394,4.8173,3402.9273
791,CPO 30R RS BRA,CEMEX,Opuntia_ficus_indica,Rounded,25,40,27.3007,2.2741,1.3935,4.8473,3426.8102
792,CPO 30R RS BRA,CEMEX,Opuntia_ficus_indica,Rounded,25,40,28.274,2.2741,1.3933,4.7396,3409.1104
793,CPO 30R RS BRA,CEMEX,Opuntia_ficus_indica,Rounded,25,40,28.8188,2.2741,1.3934,4.7996,3448.8694
794,CPO 30R RS BRA,CEMEX,Opuntia_ficus_indica,Rounded,25,40,28.9767,2.2741,1.3941,4.8002,3392.7999
795,CPO 30R RS BRA,CEMEX,Opuntia_ficus_indica,Rounded,25,40,28.5274,2.2741,1.3941,4.893,3424.2642
796,CPO 30R RS BRA,CEMEX,Opuntia_ficus_indica,Rounded,25,40,27.5374,2.2741,1.3935,4.8395,3364.5845
797,CPO 30R RS BRA,CEMEX,Opuntia_ficus_indica,Rounded,25,40,28.763,2.2741,1.3934,4.8432,3369.3534
798,CPO 30R RS BRA,CEMEX,Opuntia_ficus_indica,Rounded,25,40,27.5789,2.2741,1.3939,4.7436,3409.7203
799,CPO 30R RS BRA,CEMEX,Opuntia_ficus_indica,Rounded,25,40,27.5971,2.2741,1.3937,4.8491,3429.4883
800,CPO 30R RS BRA,CEMEX,No_additions,Rounded,25,3,12.2562,1.0849,,3.5003,3101.0755
801,CPO 30R RS BRA,CEMEX,No_additions,Rounded,25,3,12.2649,1.0961,,3.5076,3065.7981
802,CPO 30R RS BRA,CEMEX,No_additions,Rounded,25,3,12.2701,1.1049,,3.5045,3056.6
803,CPO 30R RS BRA,CEMEX,No_additions,Rounded,25,3,12.2757,1.0857,,3.4966,3141.3833
804,CPO 30R RS BRA,CEMEX,No_additions,Rounded,25,3,12.2999,1.0878,,3.5067,3069.5799
805,CPO 30R RS BRA,CEMEX,No_additions,Rounded,25,3,12.2997,1.0889,,3.5005,3184.0039
806,CPO 30R RS BRA,CEMEX,No_additions,Rounded,25,3,12.28,1.0919,,3.4993,3167.4253
807,CPO 30R RS BRA,CEMEX,No_additions,Rounded,25,3,12.2866,1.1015,,3.4988,3082.5133
808,CPO 30R RS BRA,CEMEX,No_additions,Rounded,25,3,12.4149,1.1073,,3.5083,3070.2521
809,CPO 30R RS BRA,CEMEX,No_additions,Rounded,25,3,12.377,1.097,,3.5039,3100.1537
810,CPO 30R RS BRA,CEMEX,No_additions,Rounded,25,3,12.3475,1.0784,,3.4987,3136.4412
811,CPO 30R RS BRA,CEMEX,No_additions,Rounded,25,3,12.2733,1.1089,,3.4993,3010.41
812,CPO 30R RS BRA,CEMEX,No_additions,Rounded,25,3,12.2788,1.0903,,3.509,3165.0895
813,CPO 30R RS BRA,CEMEX,No_additions,Rounded,25,3,12.2519,1.0807,,3.5031,3210.5473
814,CPO 30R RS BRA,CEMEX,No_additions,Rounded,25,3,12.419,1.0906,,3.5077,3192.1697
815,CPO 30R RS BRA,CEMEX,No_additions,Rounded,25,3,12.3777,1.0862,,3.5092,3223.0356
816,CPO 30R RS BRA,CEMEX,No_additions,Rounded,25,3,12.3479,1.0862,,3.506,3047.1104
817,CPO 30R RS BRA,CEMEX,No_additions,Rounded,25,3,12.2991,1.0973,,3.5028,3072.2444
818,CPO 30R RS BRA,CEMEX,No_additions,Rounded,25,3,12.2697,1.1047,,3.5015,3216.0054
819,CPO 30R RS BRA,CEMEX,No_additions,Rounded,25,3,12.3609,1.1045,,3.5028,3202.7143
820,CPO 30R RS BRA,CEMEX,No_additions,Rounded,25,3,11.8688,1.0878,,3.4128,3243.0679
821,CPO 30R RS BRA,CEMEX,No_additions,Rounded,25,3,12.3384,1.0778,,3.3685,3125.6181
822,CPO 30R RS BRA,CEMEX,No_additions,Rounded,25,3,12.2882,1.0939,,3.422,3107.7561
