Repository: JaGuzmanT/ConcreteXAI

# ConcreteX (ConcreteProperties: A Multivariate Dataset for Concrete Strength Prediction) 🏫

## Researchers 🧑‍🔬
José A. Guzmán-Torres <br />
jose.alberto.guzman@umich.mx
https://orcid.org/0000-0002-9309-9390

Francisco J. Domínguez-Mota <br />
Gerardo Tinoco-Guerrero <br />
gerardo.tinoco@umich.mx
https://orcid.org/0000-0003-3119-770X

Universidad Michoacana de San Nicolás de Hidalgo, Faculty of Civil Engineering <br />
AULA-CIMNE, Morelia

## Description: 📝
This dataset contains 4419 measurements of compressive strength, tensile strength, flexural strength, electrical resistivity, and ultrasonic pulse velocity on concrete samples.

File: Data.csv (part 3 of 10)
,Type_of_cement,Brand,Additives,Type_of_aggregates,Design_F'c (Mpa),Curing_age_(days),Cs_(Mpa),Ts_(Mpa),Fs_(Mpa),Er_(ohm-cm),UPV_(m/s)
823,CPO 30R RS BRA,CEMEX,No_additions,Rounded,25,3,12.2084,1.0945,,3.4754,3237.1748
824,CPO 30R RS BRA,CEMEX,No_additions,Rounded,25,3,12.3938,1.0875,,3.4264,3246.5997
825,CPO 30R RS BRA,CEMEX,No_additions,Rounded,25,3,12.0433,1.0837,,3.5046,3119.2111
826,CPO 30R RS BRA,CEMEX,No_additions,Rounded,25,3,12.2052,1.0803,,3.5054,3113.0871
827,CPO 30R RS BRA,CEMEX,No_additions,Rounded,25,3,11.8718,1.0885,,3.4088,3066.2155
828,CPO 30R RS BRA,CEMEX,No_additions,Rounded,25,3,12.2053,1.0855,,3.4749,3095.7073
829,CPO 30R RS BRA,CEMEX,No_additions,Rounded,25,3,12.0798,1.0952,,3.4057,3153.775
830,CPO 30R RS BRA,CEMEX,No_additions,Rounded,25,3,12.3476,1.0802,,3.4932,3289.5386
831,CPO 30R RS BRA,CEMEX,No_additions,Rounded,25,3,12.2172,1.0944,,3.4696,3102.3127
832,CPO 30R RS BRA,CEMEX,No_additions,Rounded,25,3,12.3437,1.0915,,3.3661,3296.6472
833,CPO 30R RS BRA,CEMEX,No_additions,Rounded,25,3,12.0008,1.0982,,3.3528,3106.53
834,CPO 30R RS BRA,CEMEX,No_additions,Rounded,25,3,11.9359,1.0937,,3.4909,3151.7304
835,CPO 30R RS BRA,CEMEX,No_additions,Rounded,25,3,12.2348,1.0797,,3.4804,3064.8942
836,CPO 30R RS BRA,CEMEX,No_additions,Rounded,25,3,12.0425,1.0973,,3.3505,3232.2722
837,CPO 30R RS BRA,CEMEX,No_additions,Rounded,25,3,12.2673,1.0785,,3.357,3244.1761
838,CPO 30R RS BRA,CEMEX,No_additions,Rounded,25,3,12.1315,1.077,,3.3408,3014.7568
839,CPO 30R RS BRA,CEMEX,No_additions,Rounded,25,3,11.9582,1.0841,,3.3909,3287.7481
840,CPO 30R RS BRA,CEMEX,No_additions,Rounded,25,3,11.8246,1.0911,,3.3092,3307.7352
841,CPO 30R RS BRA,CEMEX,No_additions,Rounded,25,3,11.841,1.0937,,3.3013,3308.5061
842,CPO 30R RS BRA,CEMEX,No_additions,Rounded,25,3,11.8432,1.0852,,3.3098,3310.3494
843,CPO 30R RS BRA,CEMEX,No_additions,Rounded,25,3,11.8336,1.0943,,3.3192,3308.271
844,CPO 30R RS BRA,CEMEX,No_additions,Rounded,25,3,11.8355,1.0773,,3.3148,3309.9641
845,CPO 30R RS BRA,CEMEX,No_additions,Rounded,25,3,11.8395,1.0846,,3.3099,3309.9684
846,CPO 30R RS BRA,CEMEX,No_additions,Rounded,25,3,11.827,1.0847,,3.3336,3309.0128
847,CPO 30R RS BRA,CEMEX,No_additions,Rounded,25,3,11.8155,1.0819,,3.306,3309.856
848,CPO 30R RS BRA,CEMEX,No_additions,Rounded,25,3,11.8354,1.0987,,3.319,3307.6483
849,CPO 30R RS BRA,CEMEX,No_additions,Rounded,25,3,11.8351,1.0947,,3.3111,3307.81
850,CPO 30R RS BRA,CEMEX,No_additions,Rounded,25,3,11.8541,1.0884,,3.3029,3308.9377
851,CPO 30R RS BRA,CEMEX,No_additions,Rounded,25,3,11.8604,1.0801,,3.3108,3307.2922
852,CPO 30R RS BRA,CEMEX,No_additions,Rounded,25,3,11.8438,1.077,,3.3376,3307.8579
853,CPO 30R RS BRA,CEMEX,No_additions,Rounded,25,3,11.8421,1.0861,,3.3261,3308.6311
854,CPO 30R RS BRA,CEMEX,No_additions,Rounded,25,3,11.8211,1.0998,,3.3165,3309.8339
855,CPO 30R RS BRA,CEMEX,No_additions,Rounded,25,3,11.8022,1.0791,,3.3137,3308.5934
856,CPO 30R RS BRA,CEMEX,No_additions,Rounded,25,3,11.8035,1.0819,,3.3169,3310.1776
857,CPO 30R RS BRA,CEMEX,No_additions,Rounded,25,3,11.8333,1.0884,,3.3371,3307.1719
858,CPO 30R RS BRA,CEMEX,No_additions,Rounded,25,3,11.8469,1.0827,,3.3169,3307.8567
859,CPO 30R RS BRA,CEMEX,No_additions,Rounded,25,3,11.8142,1.086,,3.3372,3309.059
860,CPO 30R RS BRA,CEMEX,No_additions,Rounded,25,3,11.3633,1.0868,,3.247,3267.8369
861,CPO 30R RS BRA,CEMEX,No_additions,Rounded,25,3,11.3741,1.0827,,3.2515,3286.1919
862,CPO 30R RS BRA,CEMEX,No_additions,Rounded,25,3,11.3723,1.0818,,3.2691,3306.7258
863,CPO 30R RS BRA,CEMEX,No_additions,Rounded,25,3,11.7386,1.0845,,3.2503,3244.703
864,CPO 30R RS BRA,CEMEX,No_additions,Rounded,25,3,11.408,1.0853,,3.2623,3246.0993
865,CPO 30R RS BRA,CEMEX,No_additions,Rounded,25,3,11.5334,1.0865,,3.2786,3252.0807
866,CPO 30R RS BRA,CEMEX,No_additions,Rounded,25,3,11.6776,1.089,,3.2758,3304.4718
867,CPO 30R RS BRA,CEMEX,No_additions,Rounded,25,3,11.7429,1.0982,,3.2882,3257.9732
868,CPO 30R RS BRA,CEMEX,No_additions,Rounded,25,3,11.3264,1.0797,,3.2757,3264.074
869,CPO 30R RS BRA,CEMEX,No_additions,Rounded,25,3,11.699,1.0812,,3.2446,3306.6636
870,CPO 30R RS BRA,CEMEX,No_additions,Rounded,25,3,11.7055,1.0879,,3.2959,3231.6172
871,CPO 30R RS BRA,CEMEX,No_additions,Rounded,25,3,11.417,1.0842,,3.2382,3236.042
872,CPO 30R RS BRA,CEMEX,No_additions,Rounded,25,3,11.2858,1.0988,,3.2976,3249.878
873,CPO 30R RS BRA,CEMEX,No_additions,Rounded,25,3,11.5028,1.0975,,3.268,3252.8664
874,CPO 30R RS BRA,CEMEX,No_additions,Rounded,25,3,11.3959,1.1001,,3.2747,3267.8915
875,CPO 30R RS BRA,CEMEX,No_additions,Rounded,25,3,11.7113,1.0815,,3.2555,3304.3507
876,CPO 30R RS BRA,CEMEX,No_additions,Rounded,25,3,11.2518,1.0961,,3.2637,3249.4436
877,CPO 30R RS BRA,CEMEX,No_additions,Rounded,25,3,11.4888,1.0913,,3.2429,3289.0973
878,CPO 30R RS BRA,CEMEX,No_additions,Rounded,25,3,11.4091,1.0824,,3.2629,3270.2519
879,CPO 30R RS BRA,CEMEX,No_additions,Rounded,25,3,11.7785,1.0955,,3.2542,3287.3487
880,CPO 30R RS BRA,CEMEX,No_additions,Rounded,25,7,17.6885,1.4281,3.0281,4.5186,3392.7946
881,CPO 30R RS BRA,CEMEX,No_additions,Rounded,25,7,17.6356,1.357,3.0255,4.574,3334.3115
882,CPO 30R RS BRA,CEMEX,No_additions,Rounded,25,7,17.0863,1.4602,3.0241,4.396,3357.6499
883,CPO 30R RS BRA,CEMEX,No_additions,Rounded,25,7,17.4402,1.3566,3.0293,4.5064,3355.4572
884,CPO 30R RS BRA,CEMEX,No_additions,Rounded,25,7,17.266,1.3777,3.0396,4.3586,3375.3052
885,CPO 30R RS BRA,CEMEX,No_additions,Rounded,25,7,17.4589,1.4362,3.0145,4.6932,3321.4695
886,CPO 30R RS BRA,CEMEX,No_additions,Rounded,25,7,17.3299,1.4413,3.0142,4.464,3329.1598
887,CPO 30R RS BRA,CEMEX,No_additions,Rounded,25,7,17.3441,1.372,3.0209,4.6562,3387.063
888,CPO 30R RS BRA,CEMEX,No_additions,Rounded,25,7,17.1392,1.3548,3.0313,4.7042,3314.412
889,CPO 30R RS BRA,CEMEX,No_additions,Rounded,25,7,17.2045,1.4848,3.0217,4.4403,3355.8726
890,CPO 30R RS BRA,CEMEX,No_additions,Rounded,25,7,16.9992,1.5585,3.0101,4.6487,3390.9522
891,CPO 30R RS BRA,CEMEX,No_additions,Rounded,25,7,17.7886,1.4805,3.0111,4.3378,3358.476
892,CPO 30R RS BRA,CEMEX,No_additions,Rounded,25,7,17.5526,1.3797,3.024,4.6608,3311.1182
893,CPO 30R RS BRA,CEMEX,No_additions,Rounded,25,7,17.7964,1.5205,3.0188,4.4515,3346.5134
894,CPO 30R RS BRA,CEMEX,No_additions,Rounded,25,7,17.1242,1.4139,3.0122,4.438,3338.4798
895,CPO 30R RS BRA,CEMEX,No_additions,Rounded,25,7,17.7863,1.4899,3.0279,4.6713,3329.1112
896,CPO 30R RS BRA,CEMEX,No_additions,Rounded,25,7,17.6758,1.4777,3.0316,4.5237,3358.2388
897,CPO 30R RS BRA,CEMEX,No_additions,Rounded,25,7,17.4859,1.3326,3.0244,4.422,3367.2434
898,CPO 30R RS BRA,CEMEX,No_additions,Rounded,25,7,17.3659,1.3964,3.0097,4.6892,3303.6067
899,CPO 30R RS BRA,CEMEX,No_additions,Rounded,25,7,17.2064,1.5387,3.0174,4.6369,3312.1981
900,CPO 30R RS BRA,CEMEX,No_additions,Rounded,25,7,16.8225,1.4837,3.0368,4.6331,3315.0061
901,CPO 30R RS BRA,CEMEX,No_additions,Rounded,25,7,17.5412,1.5254,3.0268,3.9381,3397.5395
902,CPO 30R RS BRA,CEMEX,No_additions,Rounded,25,7,17.7671,1.4928,3.0346,4.6214,3370.0582
903,CPO 30R RS BRA,CEMEX,No_additions,Rounded,25,7,16.8014,1.5174,3.0298,4.301,3403.4546
904,CPO 30R RS BRA,CEMEX,No_additions,Rounded,25,7,16.9334,1.541,3.0259,4.6313,3348.5972
905,CPO 30R RS BRA,CEMEX,No_additions,Rounded,25,7,16.873,1.5559,3.0357,4.6447,3348.5929
906,CPO 30R RS BRA,CEMEX,No_additions,Rounded,25,7,16.9734,1.4458,3.0342,4.2745,3397.1954
907,CPO 30R RS BRA,CEMEX,No_additions,Rounded,25,7,17.2797,1.4923,3.04,3.9912,3396.7141
908,CPO 30R RS BRA,CEMEX,No_additions,Rounded,25,7,17.3186,1.4884,3.0347,4.6643,3355.3893
909,CPO 30R RS BRA,CEMEX,No_additions,Rounded,25,7,16.7343,1.528,3.028,4.0216,3336.0464
910,CPO 30R RS BRA,CEMEX,No_additions,Rounded,25,7,17.4193,1.4552,3.0343,4.3264,3338.7802
911,CPO 30R RS BRA,CEMEX,No_additions,Rounded,25,7,16.7365,1.5093,3.0254,4.4443,3355.2045
912,CPO 30R RS BRA,CEMEX,No_additions,Rounded,25,7,16.7715,1.5324,3.0315,4.0659,3318.4189
913,CPO 30R RS BRA,CEMEX,No_additions,Rounded,25,7,16.6847,1.5557,3.0383,3.9688,3306.5735
914,CPO 30R RS BRA,CEMEX,No_additions,Rounded,25,7,17.1608,1.5465,3.03,4.2023,3397.3007
915,CPO 30R RS BRA,CEMEX,No_additions,Rounded,25,7,16.9822,1.5026,3.0382,3.9444,3311.8759
916,CPO 30R RS BRA,CEMEX,No_additions,Rounded,25,7,16.5492,1.4787,3.0268,4.3152,3322.5215
917,CPO 30R RS BRA,CEMEX,No_additions,Rounded,25,7,17.2455,1.523,3.0296,4.002,3373.6118
918,CPO 30R RS BRA,CEMEX,No_additions,Rounded,25,7,17.7729,1.5593,3.0248,4.2847,3335.621
919,CPO 30R RS BRA,CEMEX,No_additions,Rounded,25,7,16.6648,1.4846,3.0371,4.0689,3394.0753
920,CPO 30R RS BRA,CEMEX,No_additions,Rounded,25,7,16.797,1.4215,3.0099,4.2694,3422.4452
921,CPO 30R RS BRA,CEMEX,No_additions,Rounded,25,7,16.6591,1.3828,3.0146,4.2495,3410.0209
922,CPO 30R RS BRA,CEMEX,No_additions,Rounded,25,7,16.9798,1.3353,3.0168,4.2336,3422.6441
923,CPO 30R RS BRA,CEMEX,No_additions,Rounded,25,7,16.5938,1.389,3.0227,4.2738,3421.8451
924,CPO 30R RS BRA,CEMEX,No_additions,Rounded,25,7,16.8077,1.3421,3.0226,3.9394,3425.7306
925,CPO 30R RS BRA,CEMEX,No_additions,Rounded,25,7,16.784,1.3943,3.0193,4.3127,3426.0232
926,CPO 30R RS BRA,CEMEX,No_additions,Rounded,25,7,16.6752,1.3398,3.01,4.2719,3414.8575
927,CPO 30R RS BRA,CEMEX,No_additions,Rounded,25,7,16.5528,1.4002,3.0087,4.1814,3417.6304
928,CPO 30R RS BRA,CEMEX,No_additions,Rounded,25,7,16.4944,1.4282,3.0146,4.2044,3411.5453
929,CPO 30R RS BRA,CEMEX,No_additions,Rounded,25,7,16.6921,1.3935,3.0176,4.2996,3410.7408
930,CPO 30R RS BRA,CEMEX,No_additions,Rounded,25,7,16.5738,1.3981,3.0138,4.0967,3418.9743
931,CPO 30R RS BRA,CEMEX,No_additions,Rounded,25,7,16.8443,1.3287,3.0145,4.2848,3411.535
932,CPO 30R RS BRA,CEMEX,No_additions,Rounded,25,7,16.6668,1.3291,3.0149,4.3131,3415.2484
933,CPO 30R RS BRA,CEMEX,No_additions,Rounded,25,7,16.9021,1.4077,3.0117,4.1002,3415.5044
934,CPO 30R RS BRA,CEMEX,No_additions,Rounded,25,7,16.8485,1.3346,3.0105,4.0251,3418.2882
935,CPO 30R RS BRA,CEMEX,No_additions,Rounded,25,7,16.767,1.3501,3.0094,4.1742,3421.4788
936,CPO 30R RS BRA,CEMEX,No_additions,Rounded,25,7,16.5701,1.334,3.0108,4.162,3409.3362
937,CPO 30R RS BRA,CEMEX,No_additions,Rounded,25,7,16.96,1.3712,3.0163,3.931,3422.686
938,CPO 30R RS BRA,CEMEX,No_additions,Rounded,25,7,16.6143,1.4007,3.0184,4.1377,3422.3492
939,CPO 30R RS BRA,CEMEX,No_additions,Rounded,25,7,16.9436,1.3958,3.0167,4.1309,3413.5706
940,CPO 30R RS BRA,CEMEX,No_additions,Rounded,25,7,17.1629,1.4951,3.0092,4.6818,3391.9922
941,CPO 30R RS BRA,CEMEX,No_additions,Rounded,25,7,17.2844,1.4749,3.0312,4.3887,3423.1449
942,CPO 30R RS BRA,CEMEX,No_additions,Rounded,25,7,17.0523,1.461,3.0277,4.5541,3422.45
943,CPO 30R RS BRA,CEMEX,No_additions,Rounded,25,7,17.5008,1.5173,3.0176,4.3221,3421.8824
944,CPO 30R RS BRA,CEMEX,No_additions,Rounded,25,7,17.1278,1.3609,3.0195,4.6374,3392.5057
945,CPO 30R RS BRA,CEMEX,No_additions,Rounded,25,7,17.0178,1.389,3.0118,4.5498,3421.5628
946,CPO 30R RS BRA,CEMEX,No_additions,Rounded,25,7,17.5682,1.4143,3.0381,4.4309,3423.0769
947,CPO 30R RS BRA,CEMEX,No_additions,Rounded,25,7,17.2632,1.3508,3.0359,4.4104,3413.7971
948,CPO 30R RS BRA,CEMEX,No_additions,Rounded,25,7,17.5174,1.4998,3.0264,4.3577,3396.3046
949,CPO 30R RS BRA,CEMEX,No_additions,Rounded,25,7,17.2928,1.403,3.0228,4.5285,3391.6809
950,CPO 30R RS BRA,CEMEX,No_additions,Rounded,25,7,17.4904,1.4661,3.0282,4.3737,3396.2115
951,CPO 30R RS BRA,CEMEX,No_additions,Rounded,25,7,16.9988,1.5355,3.0313,4.621,3424.353
952,CPO 30R RS BRA,CEMEX,No_additions,Rounded,25,7,17.7203,1.3941,3.0113,4.3379,3404.6036
953,CPO 30R RS BRA,CEMEX,No_additions,Rounded,25,7,17.631,1.5003,3.0316,4.3246,3419.9189
954,CPO 30R RS BRA,CEMEX,No_additions,Rounded,25,7,17.5866,1.4382,3.0188,4.6436,3405.4327
955,CPO 30R RS BRA,CEMEX,No_additions,Rounded,25,7,17.6412,1.4238,3.0201,4.6475,3392.8124
956,CPO 30R RS BRA,CEMEX,No_additions,Rounded,25,7,17.2923,1.5204,3.0141,4.3882,3412.3644
957,CPO 30R RS BRA,CEMEX,No_additions,Rounded,25,7,17.4822,1.4494,3.0292,4.6292,3392.3225
958,CPO 30R RS BRA,CEMEX,No_additions,Rounded,25,7,17.4483,1.4382,3.0248,4.4404,3399.7571
959,CPO 30R RS BRA,CEMEX,No_additions,Rounded,25,7,17.4114,1.5282,3.0127,4.6855,3425.0225
960,CPO 30R RS BRA,CEMEX,No_additions,Rounded,25,7,17.6349,1.5455,3.0287,4.3665,3385.8036
961,CPO 30R RS BRA,CEMEX,No_additions,Rounded,25,7,17.6501,1.5462,3.0254,4.6319,3364.6992
962,CPO 30R RS BRA,CEMEX,No_additions,Rounded,25,7,17.5334,1.5453,3.0367,4.5006,3380.585
963,CPO 30R RS BRA,CEMEX,No_additions,Rounded,25,7,17.6621,1.4844,3.0377,4.4257,3367.7239
964,CPO 30R RS BRA,CEMEX,No_additions,Rounded,25,7,17.3308,1.4463,3.0326,4.398,3364.2867
965,CPO 30R RS BRA,CEMEX,No_additions,Rounded,25,7,17.2265,1.4919,3.0386,4.3786,3375.2469
966,CPO 30R RS BRA,CEMEX,No_additions,Rounded,25,7,17.7756,1.5119,3.0372,4.5275,3376.2537
967,CPO 30R RS BRA,CEMEX,No_additions,Rounded,25,7,17.4852,1.5597,3.0348,4.373,3370.0016
968,CPO 30R RS BRA,CEMEX,No_additions,Rounded,25,7,17.7428,1.4559,3.0337,4.4633,3381.3888
969,CPO 30R RS BRA,CEMEX,No_additions,Rounded,25,7,17.3322,1.4466,3.0314,4.6257,3370.8761
970,CPO 30R RS BRA,CEMEX,No_additions,Rounded,25,7,17.2247,1.4447,3.0256,4.6574,3363.5333
971,CPO 30R RS BRA,CEMEX,No_additions,Rounded,25,7,17.7544,1.4528,3.036,4.6555,3366.5559
972,CPO 30R RS BRA,CEMEX,No_additions,Rounded,25,7,17.2533,1.5395,3.0305,4.4084,3369.0302
973,CPO 30R RS BRA,CEMEX,No_additions,Rounded,25,7,17.7824,1.495,3.0326,4.5156,3369.7357
974,CPO 30R RS BRA,CEMEX,No_additions,Rounded,25,7,17.4001,1.5023,3.0383,4.5825,3372.4822
975,CPO 30R RS BRA,CEMEX,No_additions,Rounded,25,7,17.3427,1.4596,3.0376,4.3862,3371.1825
976,CPO 30R RS BRA,CEMEX,No_additions,Rounded,25,7,17.4861,1.5176,3.037,4.4256,3378.9625
977,CPO 30R RS BRA,CEMEX,No_additions,Rounded,25,7,17.2843,1.455,3.029,4.6986,3372.0291
978,CPO 30R RS BRA,CEMEX,No_additions,Rounded,25,7,17.2765,1.4888,3.0257,4.3993,3387.8469
979,CPO 30R RS BRA,CEMEX,No_additions,Rounded,25,7,17.4333,1.4704,3.0285,4.4151,3383.8891
980,CPO 30R RS BRA,CEMEX,No_additions,Rounded,25,14,19.3014,1.2874,3.1381,6.2519,3395.9637
981,CPO 30R RS BRA,CEMEX,No_additions,Rounded,25,14,19.3525,1.3158,3.1381,6.4797,3408.5573
982,CPO 30R RS BRA,CEMEX,No_additions,Rounded,25,14,19.3297,1.2944,3.1381,6.8391,3393.5183
983,CPO 30R RS BRA,CEMEX,No_additions,Rounded,25,14,19.2399,1.2557,3.1381,6.2854,3394.6971
984,CPO 30R RS BRA,CEMEX,No_additions,Rounded,25,14,19.2816,1.2913,3.1381,6.8757,3407.5073
985,CPO 30R RS BRA,CEMEX,No_additions,Rounded,25,14,19.6076,1.3156,3.1381,6.6105,3398.8107
986,CPO 30R RS BRA,CEMEX,No_additions,Rounded,25,14,19.8145,1.2318,3.1381,6.8882,3410.1212
987,CPO 30R RS BRA,CEMEX,No_additions,Rounded,25,14,19.44,1.309,3.1381,7.0065,3402.1322
988,CPO 30R RS BRA,CEMEX,No_additions,Rounded,25,14,19.4759,1.241,3.1381,6.253,3401.1228
989,CPO 30R RS BRA,CEMEX,No_additions,Rounded,25,14,19.8431,1.223,3.1381,6.9881,3403.9408
990,CPO 30R RS BRA,CEMEX,No_additions,Rounded,25,14,19.8183,1.2526,3.1381,6.3959,3396.5627
991,CPO 30R RS BRA,CEMEX,No_additions,Rounded,25,14,19.6462,1.2908,3.1381,5.9497,3410.8887
992,CPO 30R RS BRA,CEMEX,No_additions,Rounded,25,14,19.8456,1.3091,3.1381,6.9404,3398.046
993,CPO 30R RS BRA,CEMEX,No_additions,Rounded,25,14,19.7039,1.2605,3.1381,6.4014,3410.2845
994,CPO 30R RS BRA,CEMEX,No_additions,Rounded,25,14,19.4286,1.2457,3.1381,6.913,3406.6725
995,CPO 30R RS BRA,CEMEX,No_additions,Rounded,25,14,19.637,1.2921,3.1381,6.9375,3410.1024
996,CPO 30R RS BRA,CEMEX,No_additions,Rounded,25,14,19.3694,1.224,3.1381,6.1222,3400.1229
997,CPO 30R RS BRA,CEMEX,No_additions,Rounded,25,14,19.4023,1.2576,3.1381,6.0136,3391.4666
998,CPO 30R RS BRA,CEMEX,No_additions,Rounded,25,14,19.6484,1.2698,3.1381,6.7268,3401.4725
999,CPO 30R RS BRA,CEMEX,No_additions,Rounded,25,14,19.5509,1.3022,3.1381,6.4023,3403.2429
1000,CPO 30R RS BRA,CEMEX,No_additions,Rounded,25,14,19.9302,1.2796,3.1381,5.9139,3270.2937
1001,CPO 30R RS BRA,CEMEX,No_additions,Rounded,25,14,19.966,1.3075,3.1381,6.2497,3239.1618
1002,CPO 30R RS BRA,CEMEX,No_additions,Rounded,25,14,19.9936,1.2642,3.1381,6.9615,3234.657
1003,CPO 30R RS BRA,CEMEX,No_additions,Rounded,25,14,19.9624,1.2838,3.1381,6.5898,3373.156
1004,CPO 30R RS BRA,CEMEX,No_additions,Rounded,25,14,19.9564,1.2806,3.1381,6.5756,3288.4279
1005,CPO 30R RS BRA,CEMEX,No_additions,Rounded,25,14,19.9624,1.2969,3.1381,6.9121,3388.4674
1006,CPO 30R RS BRA,CEMEX,No_additions,Rounded,25,14,19.9489,1.2997,3.1381,6.8734,3236.8668
1007,CPO 30R RS BRA,CEMEX,No_additions,Rounded,25,14,19.8686,1.317,3.1381,6.0607,3342.6307
1008,CPO 30R RS BRA,CEMEX,No_additions,Rounded,25,14,19.9879,1.2932,3.1381,5.953,3249.3249
1009,CPO 30R RS BRA,CEMEX,No_additions,Rounded,25,14,20.0397,1.2708,3.1381,6.9243,3210.8134
1010,CPO 30R RS BRA,CEMEX,No_additions,Rounded,25,14,19.9195,1.2807,3.1381,6.3851,3199.6827
1011,CPO 30R RS BRA,CEMEX,No_additions,Rounded,25,14,20.035,1.2607,3.1381,6.064,3399.0422
1012,CPO 30R RS BRA,CEMEX,No_additions,Rounded,25,14,19.918,1.2837,3.1381,6.1562,3229.4606
1013,CPO 30R RS BRA,CEMEX,No_additions,Rounded,25,14,20.0191,1.2885,3.1381,6.2527,3264.6196
1014,CPO 30R RS BRA,CEMEX,No_additions,Rounded,25,14,19.9382,1.3146,3.1381,6.7897,3302.2501
1015,CPO 30R RS BRA,CEMEX,No_additions,Rounded,25,14,19.9305,1.2801,3.1381,6.2599,3347.5953
1016,CPO 30R RS BRA,CEMEX,No_additions,Rounded,25,14,19.8939,1.2949,3.1381,5.9145,3346.8446
1017,CPO 30R RS BRA,CEMEX,No_additions,Rounded,25,14,19.8766,1.3036,3.1381,6.8684,3211.3852
1018,CPO 30R RS BRA,CEMEX,No_additions,Rounded,25,14,19.9109,1.2742,3.1381,7.0589,3201.5264
1019,CPO 30R RS BRA,CEMEX,No_additions,Rounded,25,14,19.9891,1.2673,3.1381,7.0442,3200.13
1020,CPO 30R RS BRA,CEMEX,No_additions,Rounded,25,14,21.0668,1.2282,3.1381,6.296,3234.8939
1021,CPO 30R RS BRA,CEMEX,No_additions,Rounded,25,14,20.95,1.2339,3.1381,6.3296,3205.0547
1022,CPO 30R RS BRA,CEMEX,No_additions,Rounded,25,14,20.0532,1.2056,3.1381,6.6098,3207.385
1023,CPO 30R RS BRA,CEMEX,No_additions,Rounded,25,14,21.1459,1.2554,3.1381,5.9554,3252.2839
1024,CPO 30R RS BRA,CEMEX,No_additions,Rounded,25,14,21.2496,1.2388,3.1381,6.017,3210.861
1025,CPO 30R RS BRA,CEMEX,No_additions,Rounded,25,14,21.0511,1.2584,3.1381,6.7166,3209.0825
1026,CPO 30R RS BRA,CEMEX,No_additions,Rounded,25,14,20.0963,1.2576,3.1381,6.4624,3244.7773
1027,CPO 30R RS BRA,CEMEX,No_additions,Rounded,25,14,20.5362,1.2228,3.1381,6.9833,3222.3449
1028,CPO 30R RS BRA,CEMEX,No_additions,Rounded,25,14,20.9638,1.2305,3.1381,7.0542,3241.7415
1029,CPO 30R RS BRA,CEMEX,No_additions,Rounded,25,14,20.9968,1.2274,3.1381,5.9966,3204.8037
1030,CPO 30R RS BRA,CEMEX,No_additions,Rounded,25,14,20.3344,1.2439,3.1381,6.9447,3201.2873
1031,CPO 30R RS BRA,CEMEX,No_additions,Rounded,25,14,20.3931,1.2206,3.1381,6.4248,3206.3812
1032,CPO 30R RS BRA,CEMEX,No_additions,Rounded,25,14,20.9228,1.2236,3.1381,6.0028,3208.3708
1033,CPO 30R RS BRA,CEMEX,No_additions,Rounded,25,14,20.6664,1.2188,3.1381,6.2352,3227.721
1034,CPO 30R RS BRA,CEMEX,No_additions,Rounded,25,14,20.8581,1.2243,3.1381,6.2772,3211.196
1035,CPO 30R RS BRA,CEMEX,No_additions,Rounded,25,14,20.3504,1.234,3.1381,6.2061,3254.6397
1036,CPO 30R RS BRA,CEMEX,No_additions,Rounded,25,14,20.2726,1.2177,3.1381,6.0103,3198.231
1037,CPO 30R RS BRA,CEMEX,No_additions,Rounded,25,14,21.1281,1.2027,3.1381,6.5091,3243.1021
1038,CPO 30R RS BRA,CEMEX,No_additions,Rounded,25,14,21.0458,1.229,3.1381,6.9994,3238.9176
1039,CPO 30R RS BRA,CEMEX,No_additions,Rounded,25,14,21.2655,1.2147,3.1381,6.7867,3240.2919
1040,CPO 30R RS BRA,CEMEX,No_additions,Rounded,25,14,21.311,1.3179,3.1381,6.9176,3293.8759
1041,CPO 30R RS BRA,CEMEX,No_additions,Rounded,25,14,21.2832,1.2763,3.1381,6.5131,3303.0516
1042,CPO 30R RS BRA,CEMEX,No_additions,Rounded,25,14,21.3143,1.2338,3.1381,6.0384,3295.3306
1043,CPO 30R RS BRA,CEMEX,No_additions,Rounded,25,14,21.168,1.2724,3.1381,5.892,3272.3092
1044,CPO 30R RS BRA,CEMEX,No_additions,Rounded,25,14,21.279,1.2763,3.1381,6.0346,3306.8395
1045,CPO 30R RS BRA,CEMEX,No_additions,Rounded,25,14,21.0158,1.3084,3.1381,7.0244,3282.5845
1046,CPO 30R RS BRA,CEMEX,No_additions,Rounded,25,14,21.3143,1.2739,3.1381,6.2761,3279.461
1047,CPO 30R RS BRA,CEMEX,No_additions,Rounded,25,14,21.3349,1.3123,3.1381,6.7261,3310.6683
1048,CPO 30R RS BRA,CEMEX,No_additions,Rounded,25,14,21.1427,1.2317,3.1381,5.9485,3318.853
1049,CPO 30R RS BRA,CEMEX,No_additions,Rounded,25,14,21.0621,1.225,3.1381,6.5726,3299.435
1050,CPO 30R RS BRA,CEMEX,No_additions,Rounded,25,14,21.2346,1.2538,3.1381,6.095,3266.4893
1051,CPO 30R RS BRA,CEMEX,No_additions,Rounded,25,14,21.2844,1.3045,3.1381,6.7888,3314.2455
1052,CPO 30R RS BRA,CEMEX,No_additions,Rounded,25,14,21.2245,1.2426,3.1381,6.1855,3298.9111
1053,CPO 30R RS BRA,CEMEX,No_additions,Rounded,25,14,21.2727,1.2144,3.1381,6.1663,3346.9975
1054,CPO 30R RS BRA,CEMEX,No_additions,Rounded,25,14,21.1603,1.2913,3.1381,6.9234,3287.3407
1055,CPO 30R RS BRA,CEMEX,No_additions,Rounded,25,14,21.0119,1.3067,3.1381,6.2114,3276.9299
1056,CPO 30R RS BRA,CEMEX,No_additions,Rounded,25,14,21.1158,1.2239,3.1381,5.9599,3262.4736
1057,CPO 30R RS BRA,CEMEX,No_additions,Rounded,25,14,21.3134,1.2806,3.1381,6.4662,3258.7292
1058,CPO 30R RS BRA,CEMEX,No_additions,Rounded,25,14,21.205,1.2622,3.1381,6.0645,3270.868
1059,CPO 30R RS BRA,CEMEX,No_additions,Rounded,25,14,21.331,1.3027,3.1381,6.9483,3276.216
1060,CPO 30R RS BRA,CEMEX,No_additions,Rounded,25,14,20.5512,1.3014,3.1381,6.8362,3328.2934
1061,CPO 30R RS BRA,CEMEX,No_additions,Rounded,25,14,20.6103,1.3011,3.1381,6.801,3302.4822
1062,CPO 30R RS BRA,CEMEX,No_additions,Rounded,25,14,20.1298,1.3059,3.1381,7.0242,3339.1122
1063,CPO 30R RS BRA,CEMEX,No_additions,Rounded,25,14,20.2877,1.3107,3.1381,6.5393,3318.359
1064,CPO 30R RS BRA,CEMEX,No_additions,Rounded,25,14,20.5645,1.2627,3.1381,6.8051,3316.2081
1065,CPO 30R RS BRA,CEMEX,No_additions,Rounded,25,14,20.2174,1.279,3.1381,6.9742,3327.026
1066,CPO 30R RS BRA,CEMEX,No_additions,Rounded,25,14,20.8601,1.2718,3.1381,7.0362,3339.8086
1067,CPO 30R RS BRA,CEMEX,No_additions,Rounded,25,14,20.6457,1.2875,3.1381,6.6249,3303.7696
1068,CPO 30R RS BRA,CEMEX,No_additions,Rounded,25,14,20.1895,1.2708,3.1381,7.0623,3310.4398
1069,CPO 30R RS BRA,CEMEX,No_additions,Rounded,25,14,20.1978,1.3035,3.1381,6.96,3311.3465
1070,CPO 30R RS BRA,CEMEX,No_additions,Rounded,25,14,20.371,1.2781,3.1381,6.6776,3334.3733
1071,CPO 30R RS BRA,CEMEX,No_additions,Rounded,25,14,20.4518,1.269,3.1381,6.7928,3299.5174
1072,CPO 30R RS BRA,CEMEX,No_additions,Rounded,25,14,20.6854,1.3138,3.1381,6.6155,3312.7223
1073,CPO 30R RS BRA,CEMEX,No_additions,Rounded,25,14,20.1821,1.2623,3.1381,6.9768,3336.4883
1074,CPO 30R RS BRA,CEMEX,No_additions,Rounded,25,14,20.8709,1.2778,3.1381,6.6041,3337.3581
1075,CPO 30R RS BRA,CEMEX,No_additions,Rounded,25,14,20.3565,1.3144,3.1381,6.9043,3314.4279
1076,CPO 30R RS BRA,CEMEX,No_additions,Rounded,25,14,20.4279,1.2637,3.1381,6.748,3340.5612
1077,CPO 30R RS BRA,CEMEX,No_additions,Rounded,25,14,20.2694,1.2625,3.1381,6.5341,3341.6159
1078,CPO 30R RS BRA,CEMEX,No_additions,Rounded,25,14,20.6387,1.2961,3.1381,6.5962,3301.7694
1079,CPO 30R RS BRA,CEMEX,No_additions,Rounded,25,14,20.3402,1.2851,3.1381,6.6721,3333.7553
1080,CPO 30R RS BRA,CEMEX,No_additions,Rounded,25,28,24.0058,1.9721,3.7541,5.8905,3662.4613
1081,CPO 30R RS BRA,CEMEX,No_additions,Rounded,25,28,23.7177,1.8681,3.753,5.8905,3660.874
1082,CPO 30R RS BRA,CEMEX,No_additions,Rounded,25,28,23.8468,1.9789,3.7268,5.8905,3658.3307
1083,CPO 30R RS BRA,CEMEX,No_additions,Rounded,25,28,24.0867,1.8828,3.7346,5.8905,3658.584
1084,CPO 30R RS BRA,CEMEX,No_additions,Rounded,25,28,23.8452,1.9746,3.7551,5.8905,3662.439
1085,CPO 30R RS BRA,CEMEX,No_additions,Rounded,25,28,23.7222,1.9755,3.7558,5.8905,3660.4285
1086,CPO 30R RS BRA,CEMEX,No_additions,Rounded,25,28,23.8846,1.9288,3.7558,5.8905,3656.552
1087,CPO 30R RS BRA,CEMEX,No_additions,Rounded,25,28,23.7391,1.9304,3.7489,5.8905,3657.2886
1088,CPO 30R RS BRA,CEMEX,No_additions,Rounded,25,28,23.9616,1.9089,3.7494,5.8905,3661.1874
1089,CPO 30R RS BRA,CEMEX,No_additions,Rounded,25,28,23.7691,1.9871,3.7318,5.8905,3660.2381
1090,CPO 30R RS BRA,CEMEX,No_additions,Rounded,25,28,23.8132,1.9557,3.7307,5.8905,3658.2501
1091,CPO 30R RS BRA,CEMEX,No_additions,Rounded,25,28,23.9269,1.9965,3.7484,5.8905,3662.9649
1092,CPO 30R RS BRA,CEMEX,No_additions,Rounded,25,28,24.0831,1.9934,3.7476,5.8905,3659.9061
1093,CPO 30R RS BRA,CEMEX,No_additions,Rounded,25,28,23.7207,1.8703,3.7412,5.8905,3662.3357
1094,CPO 30R RS BRA,CEMEX,No_additions,Rounded,25,28,24.0073,1.9094,3.7358,5.8905,3659.3469
1095,CPO 30R RS BRA,CEMEX,No_additions,Rounded,25,28,23.9518,1.9318,3.7542,5.8905,3660.2479
1096,CPO 30R RS BRA,CEMEX,No_additions,Rounded,25,28,24.0726,1.8686,3.7371,5.8905,3656.0868
1097,CPO 30R RS BRA,CEMEX,No_additions,Rounded,25,28,23.5545,1.9563,3.7528,5.8905,3658.3966
1098,CPO 30R RS BRA,CEMEX,No_additions,Rounded,25,28,23.737,1.9061,3.7327,5.8905,3658.9585
1099,CPO 30R RS BRA,CEMEX,No_additions,Rounded,25,28,23.9088,1.8731,3.7372,5.8905,3657.6591
1100,CPO 30R RS BRA,CEMEX,No_additions,Rounded,25,28,23.7118,1.9316,3.7298,6.0305,3658.7958
1101,CPO 30R RS BRA,CEMEX,No_additions,Rounded,25,28,23.782,1.9832,3.728,5.9381,3659.1813
1102,CPO 30R RS BRA,CEMEX,No_additions,Rounded,25,28,23.1217,1.9971,3.7271,5.9914,3657.0816
1103,CPO 30R RS BRA,CEMEX,No_additions,Rounded,25,28,23.2406,1.9368,3.7276,6.0448,3656.5843
1104,CPO 30R RS BRA,CEMEX,No_additions,Rounded,25,28,23.2872,1.9501,3.7407,6.274,3658.9937
1105,CPO 30R RS BRA,CEMEX,No_additions,Rounded,25,28,23.1913,1.9857,3.7407,6.021,3656.9728
1106,CPO 30R RS BRA,CEMEX,No_additions,Rounded,25,28,24.0331,1.9854,3.7309,6.1093,3656.6838
1107,CPO 30R RS BRA,CEMEX,No_additions,Rounded,25,28,23.6193,1.9349,3.7344,6.1928,3657.4546
1108,CPO 30R RS BRA,CEMEX,No_additions,Rounded,25,28,23.4785,1.9921,3.7427,6.1068,3656.3511
1109,CPO 30R RS BRA,CEMEX,No_additions,Rounded,25,28,23.7675,1.9927,3.733,6.0036,3656.0358
1110,CPO 30R RS BRA,CEMEX,No_additions,Rounded,25,28,23.1163,1.9961,3.731,6.0801,3656.1482
1111,CPO 30R RS BRA,CEMEX,No_additions,Rounded,25,28,22.9224,1.9576,3.7318,6.1518,3658.0087
1112,CPO 30R RS BRA,CEMEX,No_additions,Rounded,25,28,23.7117,1.9749,3.7336,6.2641,3656.9119
1113,CPO 30R RS BRA,CEMEX,No_additions,Rounded,25,28,23.0943,1.9609,3.7411,6.247,3657.8093
1114,CPO 30R RS BRA,CEMEX,No_additions,Rounded,25,28,23.9092,1.9696,3.7285,6.2237,3658.1337
1115,CPO 30R RS BRA,CEMEX,No_additions,Rounded,25,28,22.9492,1.9536,3.7283,6.1913,3656.6212
1116,CPO 30R RS BRA,CEMEX,No_additions,Rounded,25,28,23.908,1.9534,3.7395,5.9427,3656.24
1117,CPO 30R RS BRA,CEMEX,No_additions,Rounded,25,28,23.2905,1.9737,3.7408,6.1501,3659.325
1118,CPO 30R RS BRA,CEMEX,No_additions,Rounded,25,28,23.5955,1.9306,3.7342,6.1245,3658.3788
1119,CPO 30R RS BRA,CEMEX,No_additions,Rounded,25,28,22.9903,1.9744,3.7408,6.0599,3658.5548
1120,CPO 30R RS BRA,CEMEX,No_additions,Rounded,25,28,23.0394,1.8804,3.7441,6.2832,3661.4898
1121,CPO 30R RS BRA,CEMEX,No_additions,Rounded,25,28,23.0306,1.9257,3.7561,6.2832,3661.2323
1122,CPO 30R RS BRA,CEMEX,No_additions,Rounded,25,28,23.2725,1.867,3.7522,6.2832,3660.8527
1123,CPO 30R RS BRA,CEMEX,No_additions,Rounded,25,28,22.9454,1.904,3.7458,6.2832,3659.7602
1124,CPO 30R RS BRA,CEMEX,No_additions,Rounded,25,28,23.0055,1.8629,3.7473,6.2832,3660.7812
1125,CPO 30R RS BRA,CEMEX,No_additions,Rounded,25,28,23.3265,1.9103,3.7446,6.2832,3662.176
1126,CPO 30R RS BRA,CEMEX,No_additions,Rounded,25,28,22.7513,1.9221,3.7446,6.2832,3660.1455
1127,CPO 30R RS BRA,CEMEX,No_additions,Rounded,25,28,23.3323,1.9077,3.7556,6.2832,3661.3167
1128,CPO 30R RS BRA,CEMEX,No_additions,Rounded,25,28,22.843,1.9063,3.7562,6.2832,3662.3536
1129,CPO 30R RS BRA,CEMEX,No_additions,Rounded,25,28,23.1414,1.8839,3.7478,6.2832,3661.1744
1130,CPO 30R RS BRA,CEMEX,No_additions,Rounded,25,28,23.091,1.8867,3.7567,6.2832,3660.735
1131,CPO 30R RS BRA,CEMEX,No_additions,Rounded,25,28,23.1464,1.8789,3.754,6.2832,3662.2694
1132,CPO 30R RS BRA,CEMEX,No_additions,Rounded,25,28,22.9503,1.9175,3.7528,6.2832,3659.855
1133,CPO 30R RS BRA,CEMEX,No_additions,Rounded,25,28,23.1122,1.9031,3.7491,6.2832,3662.4422
1134,CPO 30R RS BRA,CEMEX,No_additions,Rounded,25,28,23.2313,1.8838,3.7511,6.2832,3661.6825
1135,CPO 30R RS BRA,CEMEX,No_additions,Rounded,25,28,22.7369,1.8672,3.7497,6.2832,3660.7359
1136,CPO 30R RS BRA,CEMEX,No_additions,Rounded,25,28,22.7773,1.8944,3.7442,6.2832,3659.8076
1137,CPO 30R RS BRA,CEMEX,No_additions,Rounded,25,28,23.3335,1.879,3.7506,6.2832,3662.9661
1138,CPO 30R RS BRA,CEMEX,No_additions,Rounded,25,28,23.1316,1.921,3.7514,6.2832,3659.7945
1139,CPO 30R RS BRA,CEMEX,No_additions,Rounded,25,28,22.8693,1.9235,3.759,6.2832,3662.3081
1140,CPO 30R RS BRA,CEMEX,No_additions,Rounded,25,28,23.6011,1.9732,3.729,6.2832,3661.9023
1141,CPO 30R RS BRA,CEMEX,No_additions,Rounded,25,28,23.4254,1.8701,3.7514,6.2832,3656.281
1142,CPO 30R RS BRA,CEMEX,No_additions,Rounded,25,28,23.5168,1.8863,3.7529,6.2832,3657.3876
1143,CPO 30R RS BRA,CEMEX,No_additions,Rounded,25,28,23.5102,1.9688,3.7318,6.2832,3662.1542
1144,CPO 30R RS BRA,CEMEX,No_additions,Rounded,25,28,23.5563,1.9531,3.728,6.2832,3656.8707
1145,CPO 30R RS BRA,CEMEX,No_additions,Rounded,25,28,23.4443,1.9233,3.7423,6.2832,3656.9292
1146,CPO 30R RS BRA,CEMEX,No_additions,Rounded,25,28,23.5665,1.9834,3.7416,6.2832,3659.8075
1147,CPO 30R RS BRA,CEMEX,No_additions,Rounded,25,28,23.4252,1.9147,3.7455,6.2832,3662.6975
1148,CPO 30R RS BRA,CEMEX,No_additions,Rounded,25,28,23.9012,1.9498,3.727,6.2832,3661.951
1149,CPO 30R RS BRA,CEMEX,No_additions,Rounded,25,28,23.4081,1.992,3.755,6.2832,3656.0688
1150,CPO 30R RS BRA,CEMEX,No_additions,Rounded,25,28,23.9299,1.8997,3.7572,6.2832,3659.5569
1151,CPO 30R RS BRA,CEMEX,No_additions,Rounded,25,28,23.5983,1.9591,3.7297,6.2832,3656.4867
1152,CPO 30R RS BRA,CEMEX,No_additions,Rounded,25,28,23.3788,1.9629,3.7418,6.2832,3662.6183
1153,CPO 30R RS BRA,CEMEX,No_additions,Rounded,25,28,23.563,1.8834,3.7368,6.2832,3660.8352
1154,CPO 30R RS BRA,CEMEX,No_additions,Rounded,25,28,23.8087,1.9372,3.7518,6.2832,3656.8555
1155,CPO 30R RS BRA,CEMEX,No_additions,Rounded,25,28,23.8453,1.8659,3.7399,6.2832,3662.7425
1156,CPO 30R RS BRA,CEMEX,No_additions,Rounded,25,28,23.6894,1.9533,3.7505,6.2832,3656.2731
1157,CPO 30R RS BRA,CEMEX,No_additions,Rounded,25,28,23.7776,1.9513,3.7521,6.2832,3659.4292
1158,CPO 30R RS BRA,CEMEX,No_additions,Rounded,25,28,23.9071,1.8762,3.7501,6.2832,3656.6101
1159,CPO 30R RS BRA,CEMEX,No_additions,Rounded,25,28,23.3834,1.9828,3.7421,6.2832,3658.9837
1160,CPO 30R RS BRA,CEMEX,No_additions,Rounded,25,28,23.8408,1.9859,3.7335,6.1565,3658.5288
1161,CPO 30R RS BRA,CEMEX,No_additions,Rounded,25,28,23.9533,1.9596,3.7302,6.137,3659.1627
1162,CPO 30R RS BRA,CEMEX,No_additions,Rounded,25,28,23.8881,1.9954,3.729,6.1521,3658.7497
1163,CPO 30R RS BRA,CEMEX,No_additions,Rounded,25,28,23.6588,1.9406,3.7423,6.1409,3658.0491
1164,CPO 30R RS BRA,CEMEX,No_additions,Rounded,25,28,23.6581,1.956,3.7413,6.1929,3658.7684
1165,CPO 30R RS BRA,CEMEX,No_additions,Rounded,25,28,23.5899,1.9693,3.7412,6.1345,3658.619
1166,CPO 30R RS BRA,CEMEX,No_additions,Rounded,25,28,23.719,1.9526,3.7379,6.2767,3657.0998
1167,CPO 30R RS BRA,CEMEX,No_additions,Rounded,25,28,23.9426,1.9721,3.7382,6.1698,3657.7575
1168,CPO 30R RS BRA,CEMEX,No_additions,Rounded,25,28,23.5703,1.9276,3.736,6.1835,3658.5959
1169,CPO 30R RS BRA,CEMEX,No_additions,Rounded,25,28,23.6238,1.9482,3.7302,6.2521,3657.8704
1170,CPO 30R RS BRA,CEMEX,No_additions,Rounded,25,28,23.8486,1.984,3.7268,6.1722,3658.4432
1171,CPO 30R RS BRA,CEMEX,No_additions,Rounded,25,28,23.7359,1.9395,3.7386,6.1436,3658.3692
1172,CPO 30R RS BRA,CEMEX,No_additions,Rounded,25,28,23.5432,1.9765,3.736,6.2718,3658.6818
1173,CPO 30R RS BRA,CEMEX,No_additions,Rounded,25,28,23.6608,1.9611,3.7336,6.1355,3658.2214
1174,CPO 30R RS BRA,CEMEX,No_additions,Rounded,25,28,23.6069,1.9539,3.7309,6.185,3657.8865
1175,CPO 30R RS BRA,CEMEX,No_additions,Rounded,25,28,23.7842,1.9975,3.7298,6.2337,3658.142
1176,CPO 30R RS BRA,CEMEX,No_additions,Rounded,25,28,23.7679,1.9433,3.7422,6.195,3658.8011
1177,CPO 30R RS BRA,CEMEX,No_additions,Rounded,25,28,23.7285,1.9829,3.7342,6.2697,3658.1513
1178,CPO 30R RS BRA,CEMEX,No_additions,Rounded,25,28,23.8559,1.9835,3.7402,6.2445,3656.2066
1179,CPO 30R RS BRA,CEMEX,No_additions,Rounded,25,28,23.6462,1.942,3.7398,6.2286,3657.199
1180,CPO 30R RS BRA,CEMEX,No_additions,Rounded,25,40,26.2592,2.0358,3.8824,4.7124,3727.1999
1181,CPO 30R RS BRA,CEMEX,No_additions,Rounded,25,40,26.1464,2.1356,3.9813,4.7124,3778.0669
1182,CPO 30R RS BRA,CEMEX,No_additions,Rounded,25,40,26.2227,2.1202,4.0099,4.7124,3763.5911
1183,CPO 30R RS BRA,CEMEX,No_additions,Rounded,25,40,26.1963,2.1027,3.9433,4.7124,3772.6406
1184,CPO 30R RS BRA,CEMEX,No_additions,Rounded,25,40,26.1546,2.1541,3.9825,4.7124,3731.9068
1185,CPO 30R RS BRA,CEMEX,No_additions,Rounded,25,40,26.0231,2.1202,4.0135,4.7124,3739.2328
1186,CPO 30R RS BRA,CEMEX,No_additions,Rounded,25,40,26.1245,2.1104,3.9591,4.7124,3776.4517
1187,CPO 30R RS BRA,CEMEX,No_additions,Rounded,25,40,26.4173,2.0629,3.9528,4.7124,3704.821
1188,CPO 30R RS BRA,CEMEX,No_additions,Rounded,25,40,25.9047,2.1253,4.0327,4.7124,3779.9829
1189,CPO 30R RS BRA,CEMEX,No_additions,Rounded,25,40,26.2163,2.0534,4.0247,4.7124,3732.2013
1190,CPO 30R RS BRA,CEMEX,No_additions,Rounded,25,40,26.2144,2.0174,3.9215,4.7124,3733.032
1191,CPO 30R RS BRA,CEMEX,No_additions,Rounded,25,40,26.1377,2.0621,3.8784,4.7124,3721.6916
1192,CPO 30R RS BRA,CEMEX,No_additions,Rounded,25,40,25.8958,2.1173,3.9039,4.7124,3761.4931
1193,CPO 30R RS BRA,CEMEX,No_additions,Rounded,25,40,26.4354,2.1649,3.88,4.7124,3759.6437
1194,CPO 30R RS BRA,CEMEX,No_additions,Rounded,25,40,26.4753,2.0268,3.993,4.7124,3712.1787
1195,CPO 30R RS BRA,CEMEX,No_additions,Rounded,25,40,26.487,2.1338,3.8666,4.7124,3742.8912
1196,CPO 30R RS BRA,CEMEX,No_additions,Rounded,25,40,26.0643,2.1011,3.9724,4.7124,3758.2327
1197,CPO 30R RS BRA,CEMEX,No_additions,Rounded,25,40,26.0634,1.9918,4.0148,4.7124,3728.0004
1198,CPO 30R RS BRA,CEMEX,No_additions,Rounded,25,40,25.9324,2.143,3.9755,4.7124,3726.59
1199,CPO 30R RS BRA,CEMEX,No_additions,Rounded,25,40,25.981,2.1012,3.9312,4.7124,3711.1192
1200,CPO 30R RS BRA,CEMEX,No_additions,Rounded,25,40,25.409,2.1417,3.9628,4.8282,3699.9494
1201,CPO 30R RS BRA,CEMEX,No_additions,Rounded,25,40,25.3539,2.0961,4.0152,5.0564,3699.4537
1202,CPO 30R RS BRA,CEMEX,No_additions,Rounded,25,40,25.047,2.1068,3.9996,4.7724,3697.475
1203,CPO 30R RS BRA,CEMEX,No_additions,Rounded,25,40,25.4792,2.1238,3.9746,5.0857,3698.291
1204,CPO 30R RS BRA,CEMEX,No_additions,Rounded,25,40,25.9379,2.0775,3.9945,4.9269,3698.3174
1205,CPO 30R RS BRA,CEMEX,No_additions,Rounded,25,40,25.8506,2.1023,4.0026,5.0427,3698.4354
1206,CPO 30R RS BRA,CEMEX,No_additions,Rounded,25,40,25.9585,2.1577,3.9672,5.0385,3699.2264
1207,CPO 30R RS BRA,CEMEX,No_additions,Rounded,25,40,25.9776,2.0867,3.9972,4.8661,3697.5449
1208,CPO 30R RS BRA,CEMEX,No_additions,Rounded,25,40,26.2343,2.1232,4.0029,4.8157,3699.5641
1209,CPO 30R RS BRA,CEMEX,No_additions,Rounded,25,40,25.2554,2.0759,3.9763,5.0162,3699.6023
1210,CPO 30R RS BRA,CEMEX,No_additions,Rounded,25,40,25.2555,2.1246,3.9965,5.0396,3698.4734
1211,CPO 30R RS BRA,CEMEX,No_additions,Rounded,25,40,25.9788,2.1343,3.9712,4.8182,3699.3863
1212,CPO 30R RS BRA,CEMEX,No_additions,Rounded,25,40,26.4415,2.1242,3.9924,5.0059,3699.3591
1213,CPO 30R RS BRA,CEMEX,No_additions,Rounded,25,40,25.7091,2.1582,3.9667,4.9544,3699.4549
1214,CPO 30R RS BRA,CEMEX,No_additions,Rounded,25,40,25.0121,2.105,3.9626,4.8721,3699.4974
1215,CPO 30R RS BRA,CEMEX,No_additions,Rounded,25,40,26.3527,2.0995,3.9952,4.9697,3699.9385
1216,CPO 30R RS BRA,CEMEX,No_additions,Rounded,25,40,25.2527,2.133,3.9916,4.8918,3697.2536
1217,CPO 30R RS BRA,CEMEX,No_additions,Rounded,25,40,25.1815,2.1012,3.9748,5.0066,3699.9895
1218,CPO 30R RS BRA,CEMEX,No_additions,Rounded,25,40,25.3109,2.0896,3.9996,4.753,3698.0047
1219,CPO 30R RS BRA,CEMEX,No_additions,Rounded,25,40,25.3069,2.0855,4.0141,4.7754,3699.2163
1220,CPO 30R RS BRA,CEMEX,No_additions,Rounded,25,40,25.2866,2.0519,3.9053,5.1051,3707.9143
1221,CPO 30R RS BRA,CEMEX,No_additions,Rounded,25,40,25.4326,2.0241,3.939,5.1051,3723.8284
1222,CPO 30R RS BRA,CEMEX,No_additions,Rounded,25,40,25.6566,2.014,3.9168,5.1051,3710.2903
1223,CPO 30R RS BRA,CEMEX,No_additions,Rounded,25,40,25.3517,2.0108,3.9169,5.1051,3722.5383
1224,CPO 30R RS BRA,CEMEX,No_additions,Rounded,25,40,25.0945,1.9859,3.9068,5.1051,3715.2246
1225,CPO 30R RS BRA,CEMEX,No_additions,Rounded,25,40,25.1792,2.0369,3.915,5.1051,3706.7562
1226,CPO 30R RS BRA,CEMEX,No_additions,Rounded,25,40,25.0507,2.0045,3.9177,5.1051,3714.2986
1227,CPO 30R RS BRA,CEMEX,No_additions,Rounded,25,40,25.1348,2.0674,3.8974,5.1051,3717.9978
1228,CPO 30R RS BRA,CEMEX,No_additions,Rounded,25,40,25.3509,2.0213,3.9282,5.1051,3725.457
1229,CPO 30R RS BRA,CEMEX,No_additions,Rounded,25,40,25.4827,2.0669,3.8736,5.1051,3708.9816
1230,CPO 30R RS BRA,CEMEX,No_additions,Rounded,25,40,25.511,2.0102,3.8772,5.1051,3706.3198
1231,CPO 30R RS BRA,CEMEX,No_additions,Rounded,25,40,25.6046,1.9968,3.9261,5.1051,3701.5752
1232,CPO 30R RS BRA,CEMEX,No_additions,Rounded,25,40,25.3433,2,3.9426,5.1051,3720.519
1233,CPO 30R RS BRA,CEMEX,No_additions,Rounded,25,40,25.2819,2.0387,3.8793,5.1051,3703.7127
1234,CPO 30R RS BRA,CEMEX,No_additions,Rounded,25,40,25.4944,2.0429,3.8675,5.1051,3717.1107
1235,CPO 30R RS BRA,CEMEX,No_additions,Rounded,25,40,25.5356,2.0115,3.9046,5.1051,3698.7484
1236,CPO 30R RS BRA,CEMEX,No_additions,Rounded,25,40,25.2101,2.0546,3.947,5.1051,3707.682
1237,CPO 30R RS BRA,CEMEX,No_additions,Rounded,25,40,25.6039,2.0611,3.9446,5.1051,3699.0277
1238,CPO 30R RS BRA,CEMEX,No_additions,Rounded,25,40,25.5706,2.0502,3.9254,5.1051,3708.8893
1239,CPO 30R RS BRA,CEMEX,No_additions,Rounded,25,40,25.2781,2.0474,3.9056,5.1051,3699.4395
1240,CPO 30R RS BRA,CEMEX,No_additions,Rounded,25,40,26.2156,2.1436,3.8784,5.1051,3732.768
1241,CPO 30R RS BRA,CEMEX,No_additions,Rounded,25,40,25.9629,2.0194,3.8897,5.1051,3737.2083
1242,CPO 30R RS BRA,CEMEX,No_additions,Rounded,25,40,25.8009,1.9877,4.0199,5.1051,3732.1368
1243,CPO 30R RS BRA,CEMEX,No_additions,Rounded,25,40,26.0115,2.0038,4.0208,5.1051,3733.0792
1244,CPO 30R RS BRA,CEMEX,No_additions,Rounded,25,40,26.1892,2.0246,3.9914,5.1051,3735.0486
1245,CPO 30R RS BRA,CEMEX,No_additions,Rounded,25,40,25.945,2.1558,3.9319,5.1051,3737.9768
1246,CPO 30R RS BRA,CEMEX,No_additions,Rounded,25,40,25.7929,2.053,3.9379,5.1051,3733.8714
1247,CPO 30R RS BRA,CEMEX,No_additions,Rounded,25,40,25.9918,2.1432,3.914,5.1051,3733.9123
1248,CPO 30R RS BRA,CEMEX,No_additions,Rounded,25,40,26.1133,1.9882,3.9748,5.1051,3738.4877
1249,CPO 30R RS BRA,CEMEX,No_additions,Rounded,25,40,26.187,2.0345,3.8664,5.1051,3739.1827
1250,CPO 30R RS BRA,CEMEX,No_additions,Rounded,25,40,25.8159,2.0528,3.9586,5.1051,3738.0011
1251,CPO 30R RS BRA,CEMEX,No_additions,Rounded,25,40,25.9412,2.0482,4.0195,5.1051,3740.1392
1252,CPO 30R RS BRA,CEMEX,No_additions,Rounded,25,40,25.8818,2.0043,3.9553,5.1051,3734.3926
1253,CPO 30R RS BRA,CEMEX,No_additions,Rounded,25,40,26.0879,2.1056,3.9762,5.1051,3735.2812
1254,CPO 30R RS BRA,CEMEX,No_additions,Rounded,25,40,26.0295,2.1001,3.8895,5.1051,3739.8748
1255,CPO 30R RS BRA,CEMEX,No_additions,Rounded,25,40,25.9428,2.0872,4.0074,5.1051,3733.7266
1256,CPO 30R RS BRA,CEMEX,No_additions,Rounded,25,40,26.3548,2.1086,4.0103,5.1051,3738.4359
1257,CPO 30R RS BRA,CEMEX,No_additions,Rounded,25,40,25.7796,2.0363,4.0214,5.1051,3732.706
1258,CPO 30R RS BRA,CEMEX,No_additions,Rounded,25,40,26.028,2.0084,3.9941,5.1051,3736.5037
1259,CPO 30R RS BRA,CEMEX,No_additions,Rounded,25,40,26.1433,2.0407,4.0196,5.1051,3736.0536
1260,CPO 30R RS BRA,CEMEX,No_additions,Rounded,25,40,25.9609,2.16,3.9503,5.4695,3735.8608
1261,CPO 30R RS BRA,CEMEX,No_additions,Rounded,25,40,25.9164,2.1367,3.9945,5.6632,3731.5369
1262,CPO 30R RS BRA,CEMEX,No_additions,Rounded,25,40,25.9689,2.1229,4.0247,5.2438,3736.0836
1263,CPO 30R RS BRA,CEMEX,No_additions,Rounded,25,40,26.1228,2.1387,3.9696,5.6781,3733.8289
1264,CPO 30R RS BRA,CEMEX,No_additions,Rounded,25,40,25.9115,2.0804,4.0212,5.5356,3742.1502
1265,CPO 30R RS BRA,CEMEX,No_additions,Rounded,25,40,26.0656,2.1667,4.0289,5.4901,3733.745
1266,CPO 30R RS BRA,CEMEX,No_additions,Rounded,25,40,26.2478,2.0993,4.0043,5.6926,3734.847
