Repository: JaGuzmanT/ConcreteXAI

# ConcreteX (ConcreteProperties: A Multivariate Dataset for Concrete Strength Prediction) 🏫

## Researchers 🧑‍🔬
José A. Guzmán-Torres <br />
jose.alberto.guzman@umich.mx
https://orcid.org/0000-0002-9309-9390

Francisco J. Domínguez-Mota <br />
Gerardo Tinoco-Guerrero <br />
gerardo.tinoco@umich.mx
https://orcid.org/0000-0003-3119-770X

Universidad Michoacana de San Nicolás de Hidalgo, Faculty of Civil Engineering <br />
AULA-CIMNE, Morelia

## Description: 📝
This dataset contains 4419 measurements of compressive strength, tensile strength, flexural strength, electrical resistivity, and ultrasonic pulse velocity on concrete samples.

File: Data.csv (part 4 of 10)
,Type_of_cement,Brand,Additives,Type_of_aggregates,Design_F'c (Mpa),Curing_age_(days),Cs_(Mpa),Ts_(Mpa),Fs_(Mpa),Er_(ohm-cm),UPV_(m/s)
1267,CPO 30R RS BRA,CEMEX,No_additions,Rounded,25,40,25.9932,2.0767,3.9927,5.9774,3733.0083
1268,CPO 30R RS BRA,CEMEX,No_additions,Rounded,25,40,26.3258,2.106,4.0189,5.9684,3733.7885
1269,CPO 30R RS BRA,CEMEX,No_additions,Rounded,25,40,26.0468,2.0808,4.0121,5.9108,3730.436
1270,CPO 30R RS BRA,CEMEX,No_additions,Rounded,25,40,26.0833,2.1129,4.0191,5.2584,3730.5706
1271,CPO 30R RS BRA,CEMEX,No_additions,Rounded,25,40,26.285,2.0974,3.9665,5.7342,3738.3856
1272,CPO 30R RS BRA,CEMEX,No_additions,Rounded,25,40,26.1137,2.1083,4.0323,5.2848,3741.5257
1273,CPO 30R RS BRA,CEMEX,No_additions,Rounded,25,40,26.012,2.1428,4.0178,5.5783,3739.0301
1274,CPO 30R RS BRA,CEMEX,No_additions,Rounded,25,40,26.2669,2.1105,3.9824,5.1502,3733.4009
1275,CPO 30R RS BRA,CEMEX,No_additions,Rounded,25,40,26.086,2.1051,4.0337,5.9666,3739.919
1276,CPO 30R RS BRA,CEMEX,No_additions,Rounded,25,40,26.0656,2.1517,3.979,5.6515,3731.0322
1277,CPO 30R RS BRA,CEMEX,No_additions,Rounded,25,40,26.1702,2.1377,3.9976,6.0468,3730.6456
1278,CPO 30R RS BRA,CEMEX,No_additions,Rounded,25,40,26.0402,2.0781,4.0334,5.8523,3731.7078
1279,CPO 30R RS BRA,CEMEX,No_additions,Rounded,25,40,26.0862,2.157,4.0028,5.5067,3737.2427
1280,CPC 40R ,Apasco,No_additions,Crushed,35,40,33.5472,2.1325,,4.4134,2990.9248
1281,CPC 40R ,Apasco,No_additions,Crushed,35,40,34.5468,2.1334,,4.7102,2991.4608
1282,CPC 40R ,Apasco,No_additions,Crushed,35,40,34.6873,2.146,,4.632,2990.9636
1283,CPC 40R ,Apasco,No_additions,Crushed,35,40,33.6319,2.0985,,4.6515,2991.6183
1284,CPC 40R ,Apasco,No_additions,Crushed,35,40,33.9875,2.1575,,4.6271,3001.153
1285,CPC 40R ,Apasco,No_additions,Crushed,35,40,33.5655,2.0246,,4.4348,2997.6173
1286,CPC 40R ,Apasco,No_additions,Crushed,35,40,33.9192,2.0623,,4.6999,2997.7984
1287,CPC 40R ,Apasco,No_additions,Crushed,35,40,33.627,2.1378,,4.707,3004.6243
1288,CPC 40R ,Apasco,No_additions,Crushed,35,40,34.931,2.0277,,4.3995,3004.2905
1289,CPC 40R ,Apasco,No_additions,Crushed,35,40,34.0273,2.1376,,4.5884,3003.3571
1290,CPC 40R ,Apasco,No_additions,Crushed,35,40,34.0179,2.0338,,4.4923,2997.8405
1291,CPC 40R ,Apasco,No_additions,Crushed,35,40,34.5665,2.054,,4.4172,2992.9984
1292,CPC 40R ,Apasco,No_additions,Crushed,35,40,34.2039,2.0644,,4.4882,2991.2821
1293,CPC 40R ,Apasco,No_additions,Crushed,35,40,33.7721,2.0083,,4.6109,2990.2514
1294,CPC 40R ,Apasco,No_additions,Crushed,35,40,33.5558,2.04,,4.3467,3003.1135
1295,CPC 40R ,Apasco,No_additions,Crushed,35,40,34.2382,2.1269,,4.6736,2991.6436
1296,CPC 40R ,Apasco,No_additions,Crushed,35,40,34.4763,1.9887,,4.4647,3007.3054
1297,CPC 40R ,Apasco,No_additions,Crushed,35,40,34.2959,2.0481,,4.5284,3000.5262
1298,CPC 40R ,Apasco,No_additions,Crushed,35,40,34.0524,2.118,,4.6673,2993.0129
1299,CPC 40R ,Apasco,No_additions,Crushed,35,40,34.2424,2.0587,,4.5389,2990.9526
1300,CPC 40R ,Apasco,No_additions,Crushed,35,40,34.9614,2.0607,,4.6359,3123.7087
1301,CPC 40R ,Apasco,No_additions,Crushed,35,40,34.9614,2.167,,4.5293,3130.9132
1302,CPC 40R ,Apasco,No_additions,Crushed,35,40,34.9614,2.0687,,4.4292,3074.3329
1303,CPC 40R ,Apasco,No_additions,Crushed,35,40,34.9614,2.0696,,4.5039,3029.5852
1304,CPC 40R ,Apasco,No_additions,Crushed,35,40,34.9614,2.1266,,4.5587,3156.4669
1305,CPC 40R ,Apasco,No_additions,Crushed,35,40,34.9614,2.1232,,4.4212,3164.6222
1306,CPC 40R ,Apasco,No_additions,Crushed,35,40,34.9614,2.0936,,4.556,3114.343
1307,CPC 40R ,Apasco,No_additions,Crushed,35,40,34.9614,2.086,,4.5999,3180.532
1308,CPC 40R ,Apasco,No_additions,Crushed,35,40,34.9614,2.1675,,4.405,3114.3231
1309,CPC 40R ,Apasco,No_additions,Crushed,35,40,34.9614,2.0588,,4.6192,3167.2657
1310,CPC 40R ,Apasco,No_additions,Crushed,35,40,34.9614,2.1671,,4.3252,3047.7906
1311,CPC 40R ,Apasco,No_additions,Crushed,35,40,34.9614,2.1469,,4.4453,3151.457
1312,CPC 40R ,Apasco,No_additions,Crushed,35,40,34.9614,2.1557,,4.4878,3107.1269
1313,CPC 40R ,Apasco,No_additions,Crushed,35,40,34.9614,2.1059,,4.6955,3143.467
1314,CPC 40R ,Apasco,No_additions,Crushed,35,40,34.9614,2.1214,,4.6513,3096.1744
1315,CPC 40R ,Apasco,No_additions,Crushed,35,40,34.9614,2.1211,,4.5064,3135.8058
1316,CPC 40R ,Apasco,No_additions,Crushed,35,40,34.9614,2.1055,,4.3575,3105.0811
1317,CPC 40R ,Apasco,No_additions,Crushed,35,40,34.9614,2.114,,4.6638,3146.9819
1318,CPC 40R ,Apasco,No_additions,Crushed,35,40,34.9614,2.1265,,4.5845,3126.5634
1319,CPC 40R ,Apasco,No_additions,Crushed,35,40,34.9614,2.114,,4.6787,3006.1513
1320,CPC 40R ,Apasco,No_additions,Crushed,35,40,34.5811,2.0555,,4.1834,3279.0638
1321,CPC 40R ,Apasco,No_additions,Crushed,35,40,34.0334,2.0414,,4.2799,3246.123
1322,CPC 40R ,Apasco,No_additions,Crushed,35,40,33.6188,2.0608,,4.0748,3233.5983
1323,CPC 40R ,Apasco,No_additions,Crushed,35,40,34.2908,2.0583,,3.9335,3227.1044
1324,CPC 40R ,Apasco,No_additions,Crushed,35,40,34.0156,2.0446,,4.0654,3274.3793
1325,CPC 40R ,Apasco,No_additions,Crushed,35,40,34.1952,2.0607,,4.0358,3253.0643
1326,CPC 40R ,Apasco,No_additions,Crushed,35,40,34.5401,2.0526,,4.2033,3235.1972
1327,CPC 40R ,Apasco,No_additions,Crushed,35,40,34.133,2.0428,,4.1313,3237.7196
1328,CPC 40R ,Apasco,No_additions,Crushed,35,40,34.0849,2.0547,,4.3174,3280.6054
1329,CPC 40R ,Apasco,No_additions,Crushed,35,40,33.5711,2.059,,4.1307,3245.2506
1330,CPC 40R ,Apasco,No_additions,Crushed,35,40,34.4329,2.0437,,3.9598,3281.1395
1331,CPC 40R ,Apasco,No_additions,Crushed,35,40,34.4425,2.0543,,4.0347,3234.9247
1332,CPC 40R ,Apasco,No_additions,Crushed,35,40,34.7874,2.0404,,4.1074,3248.6156
1333,CPC 40R ,Apasco,No_additions,Crushed,35,40,33.8168,2.0549,,3.9574,3233.5282
1334,CPC 40R ,Apasco,No_additions,Crushed,35,40,33.9797,2.0461,,3.9407,3219.5317
1335,CPC 40R ,Apasco,No_additions,Crushed,35,40,34.6552,2.0596,,4.3033,3236.1323
1336,CPC 40R ,Apasco,No_additions,Crushed,35,40,34.1976,2.0518,,4.0277,3286.8498
1337,CPC 40R ,Apasco,No_additions,Crushed,35,40,34.132,2.0594,,3.9964,3239.859
1338,CPC 40R ,Apasco,No_additions,Crushed,35,40,34.8095,2.0605,,4.2732,3277.3165
1339,CPC 40R ,Apasco,No_additions,Crushed,35,40,33.4916,2.0422,,4.0781,3231.3732
1340,CPC 40R ,Apasco,No_additions,Crushed,35,40,34.5281,2.0631,,3.9699,3125.0927
1341,CPC 40R ,Apasco,No_additions,Crushed,35,40,33.6616,2.0631,,4.1905,3097.4247
1342,CPC 40R ,Apasco,No_additions,Crushed,35,40,33.7566,2.0631,,4.1341,3228.0694
1343,CPC 40R ,Apasco,No_additions,Crushed,35,40,33.9277,2.0631,,4.2562,3024.1447
1344,CPC 40R ,Apasco,No_additions,Crushed,35,40,34.6448,2.0631,,4.0063,3187.4476
1345,CPC 40R ,Apasco,No_additions,Crushed,35,40,34.236,2.0631,,4.0814,3047.3759
1346,CPC 40R ,Apasco,No_additions,Crushed,35,40,33.8154,2.0631,,4.1948,3278.1249
1347,CPC 40R ,Apasco,No_additions,Crushed,35,40,33.6659,2.0631,,4.291,3095.6603
1348,CPC 40R ,Apasco,No_additions,Crushed,35,40,34.7833,2.0631,,4.0733,3275.756
1349,CPC 40R ,Apasco,No_additions,Crushed,35,40,33.7757,2.0631,,4.2731,3025.9733
1350,CPC 40R ,Apasco,No_additions,Crushed,35,40,34.0794,2.0631,,3.9885,3280.0471
1351,CPC 40R ,Apasco,No_additions,Crushed,35,40,34.6801,2.0631,,4.1457,3262.2277
1352,CPC 40R ,Apasco,No_additions,Crushed,35,40,34.5476,2.0631,,4.3006,3090.7131
1353,CPC 40R ,Apasco,No_additions,Crushed,35,40,34.3869,2.0631,,3.9414,3088.2024
1354,CPC 40R ,Apasco,No_additions,Crushed,35,40,34.7543,2.0631,,4.0895,2996.5441
1355,CPC 40R ,Apasco,No_additions,Crushed,35,40,34.7232,2.0631,,4.133,3272.3446
1356,CPC 40R ,Apasco,No_additions,Crushed,35,40,34.1858,2.0631,,3.9879,3105.7212
1357,CPC 40R ,Apasco,No_additions,Crushed,35,40,34.1666,2.0631,,3.9897,3126.4941
1358,CPC 40R ,Apasco,No_additions,Crushed,35,40,34.5023,2.0631,,4.294,3203.6109
1359,CPC 40R ,Apasco,No_additions,Crushed,35,40,34.5986,2.0631,,4.182,3284.4932
1360,CPC 40R ,Apasco,No_additions,Crushed,35,60,35.1881,2.2562,5.2459,7.1435,3162.3671
1361,CPC 40R ,Apasco,No_additions,Crushed,35,60,34.9722,2.2514,5.3285,7.0981,3187.7828
1362,CPC 40R ,Apasco,No_additions,Crushed,35,60,35.2599,2.2563,5.3292,7.1142,3170.5714
1363,CPC 40R ,Apasco,No_additions,Crushed,35,60,34.8647,2.259,5.4177,7.0871,3188.3139
1364,CPC 40R ,Apasco,No_additions,Crushed,35,60,34.8221,2.2611,5.3588,7.1313,3143.8871
1365,CPC 40R ,Apasco,No_additions,Crushed,35,60,34.7868,2.2536,5.3283,7.1133,3152.0882
1366,CPC 40R ,Apasco,No_additions,Crushed,35,60,34.7504,2.2522,5.2607,7.1338,3151.8485
1367,CPC 40R ,Apasco,No_additions,Crushed,35,60,35.0003,2.2519,5.3512,7.1409,3142.0332
1368,CPC 40R ,Apasco,No_additions,Crushed,35,60,35.1215,2.2626,5.288,7.1342,3187.8703
1369,CPC 40R ,Apasco,No_additions,Crushed,35,60,35.2101,2.2624,5.4081,7.0735,3191.9374
1370,CPC 40R ,Apasco,No_additions,Crushed,35,60,34.9989,2.252,5.2135,7.141,3170.5277
1371,CPC 40R ,Apasco,No_additions,Crushed,35,60,34.9586,2.2563,5.3014,7.1104,3177.9118
1372,CPC 40R ,Apasco,No_additions,Crushed,35,60,34.8667,2.2574,5.4087,7.1093,3152.6498
1373,CPC 40R ,Apasco,No_additions,Crushed,35,60,35.2193,2.2561,5.2736,7.1088,3168.6012
1374,CPC 40R ,Apasco,No_additions,Crushed,35,60,34.9192,2.2514,5.2888,7.1187,3155.6428
1375,CPC 40R ,Apasco,No_additions,Crushed,35,60,34.9942,2.2538,5.2943,7.1401,3146.6054
1376,CPC 40R ,Apasco,No_additions,Crushed,35,60,35.1736,2.2524,5.3095,7.0965,3151.8731
1377,CPC 40R ,Apasco,No_additions,Crushed,35,60,34.7755,2.2573,5.2448,7.0707,3185.6026
1378,CPC 40R ,Apasco,No_additions,Crushed,35,60,34.9561,2.2606,5.363,7.084,3181.0328
1379,CPC 40R ,Apasco,No_additions,Crushed,35,60,35.0338,2.2588,5.3702,7.0792,3156.4832
1380,CPC 40R ,Apasco,No_additions,Crushed,35,60,35.6793,2.2429,5.3424,6.9439,3156.8582
1381,CPC 40R ,Apasco,No_additions,Crushed,35,60,35.3952,2.2468,5.3819,6.3148,3142.0964
1382,CPC 40R ,Apasco,No_additions,Crushed,35,60,35.1926,2.2272,5.4122,6.5117,3175.2472
1383,CPC 40R ,Apasco,No_additions,Crushed,35,60,35.5778,2.2321,5.3731,6.4843,3144.8771
1384,CPC 40R ,Apasco,No_additions,Crushed,35,60,35.2727,2.2444,5.342,6.3651,3174.1885
1385,CPC 40R ,Apasco,No_additions,Crushed,35,60,35.2939,2.2365,5.3632,6.353,3161.3607
1386,CPC 40R ,Apasco,No_additions,Crushed,35,60,35.4192,2.2263,5.3511,6.8435,3169.0505
1387,CPC 40R ,Apasco,No_additions,Crushed,35,60,35.1084,2.2329,5.3478,6.4995,3168.6651
1388,CPC 40R ,Apasco,No_additions,Crushed,35,60,34.9814,2.2226,5.3892,6.3181,3164.3571
1389,CPC 40R ,Apasco,No_additions,Crushed,35,60,35.3187,2.2276,5.4221,6.5685,3182.2575
1390,CPC 40R ,Apasco,No_additions,Crushed,35,60,35.6048,2.2258,5.4232,6.5183,3155.8497
1391,CPC 40R ,Apasco,No_additions,Crushed,35,60,35.1477,2.2284,5.39,6.8066,3177.7797
1392,CPC 40R ,Apasco,No_additions,Crushed,35,60,34.8555,2.2247,5.3522,6.7332,3144.5878
1393,CPC 40R ,Apasco,No_additions,Crushed,35,60,35.1846,2.2319,5.4036,6.6345,3153.5088
1394,CPC 40R ,Apasco,No_additions,Crushed,35,60,35.0419,2.232,5.3782,6.8807,3147.5786
1395,CPC 40R ,Apasco,No_additions,Crushed,35,60,35.1424,2.251,5.3272,6.7619,3165.4474
1396,CPC 40R ,Apasco,No_additions,Crushed,35,60,35.5715,2.2336,5.4042,6.4798,3165.9093
1397,CPC 40R ,Apasco,No_additions,Crushed,35,60,35.1446,2.2244,5.3484,6.2654,3161.2465
1398,CPC 40R ,Apasco,No_additions,Crushed,35,60,35.1312,2.2371,5.3832,6.2442,3142.123
1399,CPC 40R ,Apasco,No_additions,Crushed,35,60,35.1017,2.2406,5.3852,6.7044,3153.8583
1400,CPC 40R ,Apasco,No_additions,Crushed,35,60,35.6676,2.2217,5.3898,6.2828,3136.4132
1401,CPC 40R ,Apasco,No_additions,Crushed,35,60,35.6083,2.2391,5.3612,6.273,3175.4084
1402,CPC 40R ,Apasco,No_additions,Crushed,35,60,35.6941,2.2294,5.3326,6.2409,3169.1965
1403,CPC 40R ,Apasco,No_additions,Crushed,35,60,35.5246,2.2391,5.3817,6.2495,3175.4987
1404,CPC 40R ,Apasco,No_additions,Crushed,35,60,35.6097,2.2312,5.3703,6.2001,3179.8299
1405,CPC 40R ,Apasco,No_additions,Crushed,35,60,35.5898,2.2296,5.3704,6.2717,3165.2109
1406,CPC 40R ,Apasco,No_additions,Crushed,35,60,35.5268,2.2202,5.4109,6.2115,3171.2421
1407,CPC 40R ,Apasco,No_additions,Crushed,35,60,35.678,2.2256,5.3769,6.2625,3163.9028
1408,CPC 40R ,Apasco,No_additions,Crushed,35,60,35.4921,2.237,5.3651,6.2822,3142.7135
1409,CPC 40R ,Apasco,No_additions,Crushed,35,60,35.3876,2.2243,5.3236,6.2574,3157.1425
1410,CPC 40R ,Apasco,No_additions,Crushed,35,60,35.6165,2.2337,5.4246,6.2038,3145.1028
1411,CPC 40R ,Apasco,No_additions,Crushed,35,60,35.3487,2.2348,5.3734,6.2498,3174.4264
1412,CPC 40R ,Apasco,No_additions,Crushed,35,60,35.7003,2.222,5.3842,6.2821,3151.5201
1413,CPC 40R ,Apasco,No_additions,Crushed,35,60,35.5422,2.2358,5.3925,6.2252,3173.8135
1414,CPC 40R ,Apasco,No_additions,Crushed,35,60,35.7353,2.2409,5.426,6.2188,3162.7951
1415,CPC 40R ,Apasco,No_additions,Crushed,35,60,35.6278,2.2362,5.3955,6.2144,3160.2065
1416,CPC 40R ,Apasco,No_additions,Crushed,35,60,35.7364,2.2243,5.4043,6.2374,3150.2622
1417,CPC 40R ,Apasco,No_additions,Crushed,35,60,35.6434,2.2236,5.3967,6.2165,3158.4204
1418,CPC 40R ,Apasco,No_additions,Crushed,35,60,35.6665,2.2395,5.4115,6.2243,3143.3551
1419,CPC 40R ,Apasco,No_additions,Crushed,35,60,35.6044,2.2257,5.4135,6.2332,3152.9773
1420,CPC 40R ,Apasco,No_additions,Crushed,35,60,35.1692,2.2414,5.3576,6.5798,3147.3735
1421,CPC 40R ,Apasco,No_additions,Crushed,35,60,35.1843,2.2414,5.3918,6.9834,3157.1576
1422,CPC 40R ,Apasco,No_additions,Crushed,35,60,34.9918,2.2414,5.3267,7.0431,3146.3615
1423,CPC 40R ,Apasco,No_additions,Crushed,35,60,34.8654,2.2414,5.3158,6.513,3157.1007
1424,CPC 40R ,Apasco,No_additions,Crushed,35,60,34.8494,2.2414,5.4111,6.3939,3137.4209
1425,CPC 40R ,Apasco,No_additions,Crushed,35,60,35.1498,2.2414,5.3797,7.0617,3145.8089
1426,CPC 40R ,Apasco,No_additions,Crushed,35,60,35.0404,2.2414,5.421,6.9039,3155.4264
1427,CPC 40R ,Apasco,No_additions,Crushed,35,60,35.0851,2.2414,5.4255,6.421,3149.3377
1428,CPC 40R ,Apasco,No_additions,Crushed,35,60,35.0232,2.2414,5.4112,6.3992,3148.697
1429,CPC 40R ,Apasco,No_additions,Crushed,35,60,35.1315,2.2414,5.3178,6.2889,3153.0168
1430,CPC 40R ,Apasco,No_additions,Crushed,35,60,35.2137,2.2414,5.4202,6.3956,3150.8078
1431,CPC 40R ,Apasco,No_additions,Crushed,35,60,35.0598,2.2414,5.3518,6.3367,3144.1872
1432,CPC 40R ,Apasco,No_additions,Crushed,35,60,35.1696,2.2414,5.3266,6.8772,3151.7267
1433,CPC 40R ,Apasco,No_additions,Crushed,35,60,35.2314,2.2414,5.3929,6.8044,3138.5511
1434,CPC 40R ,Apasco,No_additions,Crushed,35,60,34.843,2.2414,5.3914,6.3501,3154.1771
1435,CPC 40R ,Apasco,No_additions,Crushed,35,60,35.0622,2.2414,5.356,6.5513,3154.3849
1436,CPC 40R ,Apasco,No_additions,Crushed,35,60,34.8401,2.2414,5.332,6.5496,3140.8234
1437,CPC 40R ,Apasco,No_additions,Crushed,35,60,34.9234,2.2414,5.3741,6.6765,3146.5672
1438,CPC 40R ,Apasco,No_additions,Crushed,35,60,35.2393,2.2414,5.3938,6.347,3153.4274
1439,CPC 40R ,Apasco,No_additions,Crushed,35,60,34.9579,2.2414,5.41,6.7091,3153.5207
1440,CPC 40R ,Apasco,No_additions,Crushed,35,120,35.9024,2.3559,5.5339,16.1007,3535.2197
1441,CPC 40R ,Apasco,No_additions,Crushed,35,120,35.8986,2.3545,5.696,16.1007,3529.6511
1442,CPC 40R ,Apasco,No_additions,Crushed,35,120,35.893,2.3505,5.6412,16.1007,3534.8858
1443,CPC 40R ,Apasco,No_additions,Crushed,35,120,35.8725,2.3512,5.6904,16.1007,3536.7849
1444,CPC 40R ,Apasco,No_additions,Crushed,35,120,35.9064,2.3452,5.7748,16.1007,3532.8021
1445,CPC 40R ,Apasco,No_additions,Crushed,35,120,35.8731,2.3477,5.5344,16.1007,3536.4826
1446,CPC 40R ,Apasco,No_additions,Crushed,35,120,35.8819,2.3546,5.3959,16.1007,3533.5629
1447,CPC 40R ,Apasco,No_additions,Crushed,35,120,35.9137,2.3566,5.4889,16.1007,3532.8093
1448,CPC 40R ,Apasco,No_additions,Crushed,35,120,35.9116,2.3474,5.7411,16.1007,3536.3918
1449,CPC 40R ,Apasco,No_additions,Crushed,35,120,35.8838,2.3487,5.6922,16.1007,3533.5867
1450,CPC 40R ,Apasco,No_additions,Crushed,35,120,35.8786,2.3458,5.3971,16.1007,3533.4665
1451,CPC 40R ,Apasco,No_additions,Crushed,35,120,35.8964,2.3525,5.5847,16.1007,3529.4545
1452,CPC 40R ,Apasco,No_additions,Crushed,35,120,35.9148,2.3544,5.56,16.1007,3535.5771
1453,CPC 40R ,Apasco,No_additions,Crushed,35,120,35.9148,2.3482,5.5919,16.1007,3532.2864
1454,CPC 40R ,Apasco,No_additions,Crushed,35,120,35.8954,2.3525,5.5458,16.1007,3531.4918
1455,CPC 40R ,Apasco,No_additions,Crushed,35,120,35.8795,2.3508,5.6246,16.1007,3534.291
1456,CPC 40R ,Apasco,No_additions,Crushed,35,120,35.9114,2.3557,5.6107,16.1007,3534.1491
1457,CPC 40R ,Apasco,No_additions,Crushed,35,120,35.8862,2.3452,5.581,16.1007,3533.3246
1458,CPC 40R ,Apasco,No_additions,Crushed,35,120,35.9145,2.3504,5.7816,16.1007,3530.0715
1459,CPC 40R ,Apasco,No_additions,Crushed,35,120,35.8612,2.356,5.7929,16.1007,3533.3712
1460,CPC 40R ,Apasco,No_additions,Crushed,35,120,36.0746,2.3521,5.6333,16.1007,3530.7703
1461,CPC 40R ,Apasco,No_additions,Crushed,35,120,36.1279,2.3481,5.7179,16.1007,3535.3389
1462,CPC 40R ,Apasco,No_additions,Crushed,35,120,35.9723,2.3567,5.6627,16.1007,3535.2721
1463,CPC 40R ,Apasco,No_additions,Crushed,35,120,36.0178,2.3575,5.6728,16.1007,3533.1773
1464,CPC 40R ,Apasco,No_additions,Crushed,35,120,35.9747,2.3529,5.7903,16.1007,3534.2274
1465,CPC 40R ,Apasco,No_additions,Crushed,35,120,36.0136,2.3495,5.7005,16.1007,3529.6983
1466,CPC 40R ,Apasco,No_additions,Crushed,35,120,36.0373,2.3585,5.77,16.1007,3530.7439
1467,CPC 40R ,Apasco,No_additions,Crushed,35,120,36.0793,2.3542,5.7078,16.1007,3534.7821
1468,CPC 40R ,Apasco,No_additions,Crushed,35,120,35.9345,2.3473,5.7559,16.1007,3531.9886
1469,CPC 40R ,Apasco,No_additions,Crushed,35,120,36.0805,2.3481,5.6488,16.1007,3530.4994
1470,CPC 40R ,Apasco,No_additions,Crushed,35,120,35.9999,2.355,5.7323,16.1007,3533.9794
1471,CPC 40R ,Apasco,No_additions,Crushed,35,120,35.9903,2.3525,5.7734,16.1007,3532.1817
1472,CPC 40R ,Apasco,No_additions,Crushed,35,120,35.9908,2.3454,5.6259,16.1007,3536.0769
1473,CPC 40R ,Apasco,No_additions,Crushed,35,120,35.965,2.3525,5.7149,16.1007,3529.2456
1474,CPC 40R ,Apasco,No_additions,Crushed,35,120,36.1974,2.3582,5.6041,16.1007,3532.2659
1475,CPC 40R ,Apasco,No_additions,Crushed,35,120,36.1914,2.3546,5.6683,16.1007,3532.0844
1476,CPC 40R ,Apasco,No_additions,Crushed,35,120,36.1575,2.3581,5.7881,16.1007,3533.4527
1477,CPC 40R ,Apasco,No_additions,Crushed,35,120,36.1313,2.3572,5.6697,16.1007,3535.951
1478,CPC 40R ,Apasco,No_additions,Crushed,35,120,35.9713,2.3528,5.6162,16.1007,3531.4548
1479,CPC 40R ,Apasco,No_additions,Crushed,35,120,36.0247,2.3546,5.6663,16.1007,3532.5292
1480,CPC 40R ,Apasco,No_additions,Crushed,35,120,36.1337,2.3522,5.6296,16.0825,3541.4525
1481,CPC 40R ,Apasco,No_additions,Crushed,35,120,36.2095,2.3534,5.7896,16.0715,3538.0045
1482,CPC 40R ,Apasco,No_additions,Crushed,35,120,36.082,2.3574,5.6823,16.0898,3542.2519
1483,CPC 40R ,Apasco,No_additions,Crushed,35,120,35.9271,2.3575,5.6194,16.0686,3537.3984
1484,CPC 40R ,Apasco,No_additions,Crushed,35,120,35.9571,2.356,5.7343,16.065,3540.8726
1485,CPC 40R ,Apasco,No_additions,Crushed,35,120,35.9904,2.3525,5.6184,16.0782,3539.5012
1486,CPC 40R ,Apasco,No_additions,Crushed,35,120,36.0325,2.3585,5.7273,16.0757,3539.0695
1487,CPC 40R ,Apasco,No_additions,Crushed,35,120,36.0938,2.3568,5.6395,16.0906,3541.1386
1488,CPC 40R ,Apasco,No_additions,Crushed,35,120,36.0071,2.3583,5.7923,16.099,3539.5213
1489,CPC 40R ,Apasco,No_additions,Crushed,35,120,35.902,2.3535,5.6366,16.0679,3537.4887
1490,CPC 40R ,Apasco,No_additions,Crushed,35,120,35.9017,2.3522,5.6721,16.0916,3538.6251
1491,CPC 40R ,Apasco,No_additions,Crushed,35,120,35.977,2.3528,5.7489,16.0757,3537.583
1492,CPC 40R ,Apasco,No_additions,Crushed,35,120,35.9076,2.3542,5.7641,16.0678,3538.8733
1493,CPC 40R ,Apasco,No_additions,Crushed,35,120,35.9489,2.3566,5.6478,16.0947,3539.4828
1494,CPC 40R ,Apasco,No_additions,Crushed,35,120,36.1602,2.3517,5.7696,16.0774,3538.8448
1495,CPC 40R ,Apasco,No_additions,Crushed,35,120,36.006,2.3523,5.6812,16.0711,3538.5528
1496,CPC 40R ,Apasco,No_additions,Crushed,35,120,36.0696,2.3516,5.7041,16.0765,3539.0768
1497,CPC 40R ,Apasco,No_additions,Crushed,35,120,36.1728,2.3519,5.6264,16.0881,3542.2254
1498,CPC 40R ,Apasco,No_additions,Crushed,35,120,36.1502,2.3528,5.6702,16.0817,3540.8435
1499,CPC 40R ,Apasco,No_additions,Crushed,35,120,36.1299,2.354,5.6166,16.091,3539.2088
1500,CPC 40R ,Apasco,No_additions,Crushed,35,120,36.3871,2.3511,5.6481,16.1062,3528.274
1501,CPC 40R ,Apasco,No_additions,Crushed,35,120,36.1788,2.3511,5.5924,16.1367,3539.5786
1502,CPC 40R ,Apasco,No_additions,Crushed,35,120,36.4062,2.3511,5.7203,16.0647,3527.0903
1503,CPC 40R ,Apasco,No_additions,Crushed,35,120,36.0277,2.3511,5.7624,16.0755,3531.5124
1504,CPC 40R ,Apasco,No_additions,Crushed,35,120,35.814,2.3511,5.6647,16.0971,3534.1985
1505,CPC 40R ,Apasco,No_additions,Crushed,35,120,36.266,2.3511,5.635,16.0962,3530.7411
1506,CPC 40R ,Apasco,No_additions,Crushed,35,120,36.0472,2.3511,5.6854,16.1419,3539.7612
1507,CPC 40R ,Apasco,No_additions,Crushed,35,120,36.624,2.3511,5.7843,16.0681,3539.2646
1508,CPC 40R ,Apasco,No_additions,Crushed,35,120,36.5896,2.3511,5.7769,16.1158,3533.1521
1509,CPC 40R ,Apasco,No_additions,Crushed,35,120,36.1452,2.3511,5.6224,16.1141,3526.3305
1510,CPC 40R ,Apasco,No_additions,Crushed,35,120,35.8271,2.3511,5.7553,16.1214,3529.1907
1511,CPC 40R ,Apasco,No_additions,Crushed,35,120,36.3864,2.3511,5.7926,16.1093,3537.7996
1512,CPC 40R ,Apasco,No_additions,Crushed,35,120,36.5297,2.3511,5.7186,16.1445,3541.2198
1513,CPC 40R ,Apasco,No_additions,Crushed,35,120,36.6459,2.3511,5.593,16.1441,3533.5866
1514,CPC 40R ,Apasco,No_additions,Crushed,35,120,35.8548,2.3511,5.7309,16.0776,3528.9334
1515,CPC 40R ,Apasco,No_additions,Crushed,35,120,36.1951,2.3511,5.752,16.1334,3542.1639
1516,CPC 40R ,Apasco,No_additions,Crushed,35,120,36.3094,2.3511,5.6677,16.0746,3531.9094
1517,CPC 40R ,Apasco,No_additions,Crushed,35,120,36.3995,2.3511,5.5914,16.1564,3530.9018
1518,CPC 40R ,Apasco,No_additions,Crushed,35,120,36.4279,2.3511,5.7601,16.1614,3534.7699
1519,CPC 40R ,Apasco,No_additions,Crushed,35,120,36.3678,2.3511,5.7768,16.1693,3540.689
1520,CPC 40R ,Apasco,Starch_fluidizer,Crushed,35,40,45.0575,3.1929,,9.3334,4067.2456
1521,CPC 40R ,Apasco,Starch_fluidizer,Crushed,35,40,44.3566,3.1873,,9.1627,4092.1196
1522,CPC 40R ,Apasco,Starch_fluidizer,Crushed,35,40,44.769,3.1893,,9.3667,4086.3498
1523,CPC 40R ,Apasco,Starch_fluidizer,Crushed,35,40,43.8449,3.1887,,9.0721,4117.3171
1524,CPC 40R ,Apasco,Starch_fluidizer,Crushed,35,40,43.7288,3.1933,,8.9163,4120.0472
1525,CPC 40R ,Apasco,Starch_fluidizer,Crushed,35,40,45.5595,3.1944,,9.4036,4113.3943
1526,CPC 40R ,Apasco,Starch_fluidizer,Crushed,35,40,44.1798,3.1935,,8.8332,4094.4574
1527,CPC 40R ,Apasco,Starch_fluidizer,Crushed,35,40,44.7956,3.1953,,9.1868,4076.5553
1528,CPC 40R ,Apasco,Starch_fluidizer,Crushed,35,40,45.5245,3.1858,,9.1005,4119.5994
1529,CPC 40R ,Apasco,Starch_fluidizer,Crushed,35,40,43.9832,3.1855,,8.8192,4070.6132
1530,CPC 40R ,Apasco,Starch_fluidizer,Crushed,35,40,43.9976,3.1878,,8.7056,4069.0859
1531,CPC 40R ,Apasco,Starch_fluidizer,Crushed,35,40,44.2926,3.1935,,9.1031,4070.4979
1532,CPC 40R ,Apasco,Starch_fluidizer,Crushed,35,40,45.4664,3.1888,,9.389,4090.0584
1533,CPC 40R ,Apasco,Starch_fluidizer,Crushed,35,40,44.3899,3.1926,,8.9162,4077.2767
1534,CPC 40R ,Apasco,Starch_fluidizer,Crushed,35,40,44.1568,3.1908,,9.3489,4084.9252
1535,CPC 40R ,Apasco,Starch_fluidizer,Crushed,35,40,43.916,3.1944,,9.0858,4102.3541
1536,CPC 40R ,Apasco,Starch_fluidizer,Crushed,35,40,44.4027,3.1936,,9.1192,4115.1523
1537,CPC 40R ,Apasco,Starch_fluidizer,Crushed,35,40,44.3583,3.1959,,8.6928,4096.1974
1538,CPC 40R ,Apasco,Starch_fluidizer,Crushed,35,40,43.8747,3.1927,,8.8527,4113.1388
1539,CPC 40R ,Apasco,Starch_fluidizer,Crushed,35,40,44.478,3.1906,,8.8972,4073.0408
1540,CPC 40R ,Apasco,Starch_fluidizer,Crushed,35,40,45.6214,3.1861,,8.6663,4111.1252
1541,CPC 40R ,Apasco,Starch_fluidizer,Crushed,35,40,45.7455,3.1892,,8.8104,4078.8012
1542,CPC 40R ,Apasco,Starch_fluidizer,Crushed,35,40,45.6023,3.1849,,8.6507,4133.0402
1543,CPC 40R ,Apasco,Starch_fluidizer,Crushed,35,40,45.7357,3.1845,,8.692,4119.4363
1544,CPC 40R ,Apasco,Starch_fluidizer,Crushed,35,40,45.787,3.1896,,8.7745,4096.1735
1545,CPC 40R ,Apasco,Starch_fluidizer,Crushed,35,40,45.6555,3.1896,,8.8217,4106.1485
1546,CPC 40R ,Apasco,Starch_fluidizer,Crushed,35,40,45.7059,3.1854,,8.7156,4106.4277
1547,CPC 40R ,Apasco,Starch_fluidizer,Crushed,35,40,45.7347,3.1872,,8.7438,4132.3862
1548,CPC 40R ,Apasco,Starch_fluidizer,Crushed,35,40,45.6142,3.1874,,8.72,4132.6748
1549,CPC 40R ,Apasco,Starch_fluidizer,Crushed,35,40,45.7174,3.188,,8.7513,4112.2282
1550,CPC 40R ,Apasco,Starch_fluidizer,Crushed,35,40,45.752,3.1876,,8.7401,4120.4262
1551,CPC 40R ,Apasco,Starch_fluidizer,Crushed,35,40,45.6521,3.1873,,8.7534,4085.8077
1552,CPC 40R ,Apasco,Starch_fluidizer,Crushed,35,40,45.7982,3.1897,,8.833,4072.1538
1553,CPC 40R ,Apasco,Starch_fluidizer,Crushed,35,40,45.83,3.1841,,8.8285,4127.1096
1554,CPC 40R ,Apasco,Starch_fluidizer,Crushed,35,40,45.8004,3.1853,,8.6971,4087.1017
1555,CPC 40R ,Apasco,Starch_fluidizer,Crushed,35,40,45.7197,3.1876,,8.6433,4108.7001
1556,CPC 40R ,Apasco,Starch_fluidizer,Crushed,35,40,45.6658,3.1886,,8.6987,4096.5861
1557,CPC 40R ,Apasco,Starch_fluidizer,Crushed,35,40,45.7768,3.1873,,8.8092,4091.8619
1558,CPC 40R ,Apasco,Starch_fluidizer,Crushed,35,40,45.6559,3.19,,8.7666,4105.1916
1559,CPC 40R ,Apasco,Starch_fluidizer,Crushed,35,40,45.8268,3.1901,,8.7952,4124.7536
1560,CPC 40R ,Apasco,Starch_fluidizer,Crushed,35,40,43.3663,3.1902,,8.9538,4162.3204
1561,CPC 40R ,Apasco,Starch_fluidizer,Crushed,35,40,43.446,3.1902,,8.9755,4152.5867
1562,CPC 40R ,Apasco,Starch_fluidizer,Crushed,35,40,45.1494,3.1902,,9.0097,4138.5657
1563,CPC 40R ,Apasco,Starch_fluidizer,Crushed,35,40,45.477,3.1902,,8.9343,4143.7334
1564,CPC 40R ,Apasco,Starch_fluidizer,Crushed,35,40,44.8202,3.1902,,8.9241,4154.0511
1565,CPC 40R ,Apasco,Starch_fluidizer,Crushed,35,40,42.4171,3.1902,,8.9645,4160.9306
1566,CPC 40R ,Apasco,Starch_fluidizer,Crushed,35,40,42.208,3.1902,,8.9784,4156.1423
1567,CPC 40R ,Apasco,Starch_fluidizer,Crushed,35,40,43.0502,3.1902,,8.8702,4134.8249
1568,CPC 40R ,Apasco,Starch_fluidizer,Crushed,35,40,42.9484,3.1902,,9.0318,4161.193
1569,CPC 40R ,Apasco,Starch_fluidizer,Crushed,35,40,44.9212,3.1902,,8.8621,4138.4837
1570,CPC 40R ,Apasco,Starch_fluidizer,Crushed,35,40,43.5424,3.1902,,8.968,4153.82
1571,CPC 40R ,Apasco,Starch_fluidizer,Crushed,35,40,42.6081,3.1902,,9.0186,4150.4942
1572,CPC 40R ,Apasco,Starch_fluidizer,Crushed,35,40,44.2283,3.1902,,8.9192,4162.9685
1573,CPC 40R ,Apasco,Starch_fluidizer,Crushed,35,40,41.8998,3.1902,,8.9154,4134.9883
1574,CPC 40R ,Apasco,Starch_fluidizer,Crushed,35,40,45.4784,3.1902,,8.8792,4156.0563
1575,CPC 40R ,Apasco,Starch_fluidizer,Crushed,35,40,44.5586,3.1902,,9.0223,4138.5638
1576,CPC 40R ,Apasco,Starch_fluidizer,Crushed,35,40,43.7999,3.1902,,8.9511,4137.8947
1577,CPC 40R ,Apasco,Starch_fluidizer,Crushed,35,40,45.5955,3.1902,,8.8663,4136.5281
1578,CPC 40R ,Apasco,Starch_fluidizer,Crushed,35,40,42.9464,3.1902,,8.86,4139.7583
1579,CPC 40R ,Apasco,Starch_fluidizer,Crushed,35,40,43.6201,3.1902,,8.9894,4143.3704
1580,CPC 40R ,Apasco,Starch_fluidizer,Crushed,35,40,43.255,3.1902,,9.0919,4084.5795
1581,CPC 40R ,Apasco,Starch_fluidizer,Crushed,35,40,44.0508,3.1902,,9.1736,4114.991
1582,CPC 40R ,Apasco,Starch_fluidizer,Crushed,35,40,44.127,3.1902,,9.0553,4047.5802
1583,CPC 40R ,Apasco,Starch_fluidizer,Crushed,35,40,43.9424,3.1902,,9.058,4008.8857
1584,CPC 40R ,Apasco,Starch_fluidizer,Crushed,35,40,42.6951,3.1902,,9.2268,4052.4557
1585,CPC 40R ,Apasco,Starch_fluidizer,Crushed,35,40,43.0508,3.1902,,9.0654,4049.8236
1586,CPC 40R ,Apasco,Starch_fluidizer,Crushed,35,40,43.845,3.1902,,9.1707,4024.4033
1587,CPC 40R ,Apasco,Starch_fluidizer,Crushed,35,40,42.1446,3.1902,,9.1531,4032.6964
1588,CPC 40R ,Apasco,Starch_fluidizer,Crushed,35,40,42.1443,3.1902,,9.1554,4098.0102
1589,CPC 40R ,Apasco,Starch_fluidizer,Crushed,35,40,42.5682,3.1902,,9.036,4149.661
1590,CPC 40R ,Apasco,Starch_fluidizer,Crushed,35,40,43.2425,3.1902,,9.2069,4102.1297
1591,CPC 40R ,Apasco,Starch_fluidizer,Crushed,35,40,44.4285,3.1902,,9.0484,4088.0719
1592,CPC 40R ,Apasco,Starch_fluidizer,Crushed,35,40,43.7343,3.1902,,9.2056,4155.0972
1593,CPC 40R ,Apasco,Starch_fluidizer,Crushed,35,40,42.6793,3.1902,,9.0583,4099.1883
1594,CPC 40R ,Apasco,Starch_fluidizer,Crushed,35,40,42.6253,3.1902,,9.1728,4062.1998
1595,CPC 40R ,Apasco,Starch_fluidizer,Crushed,35,40,44.1048,3.1902,,9.0364,4021.9151
1596,CPC 40R ,Apasco,Starch_fluidizer,Crushed,35,40,44.267,3.1902,,9.0523,4076.5119
1597,CPC 40R ,Apasco,Starch_fluidizer,Crushed,35,40,43.546,3.1902,,9.1922,4092.4885
1598,CPC 40R ,Apasco,Starch_fluidizer,Crushed,35,40,42.5298,3.1902,,9.1483,4154.748
1599,CPC 40R ,Apasco,Starch_fluidizer,Crushed,35,40,42.0885,3.1902,,9.0824,4066.6909
1600,CPC 40R ,Apasco,Starch_fluidizer,Crushed,35,60,50.8225,3.4563,5.9867,10.5774,4278.9487
1601,CPC 40R ,Apasco,Starch_fluidizer,Crushed,35,60,49.6733,3.489,5.962,9.2392,4239.4914
1602,CPC 40R ,Apasco,Starch_fluidizer,Crushed,35,60,51.3204,3.4769,5.9414,10.2276,4258.1608
1603,CPC 40R ,Apasco,Starch_fluidizer,Crushed,35,60,47.2997,3.5115,5.9677,9.0796,4252.9457
1604,CPC 40R ,Apasco,Starch_fluidizer,Crushed,35,60,49.673,3.5912,5.9821,9.7822,4250.3629
1605,CPC 40R ,Apasco,Starch_fluidizer,Crushed,35,60,48.3153,3.5078,5.9417,9.996,4244.1954
1606,CPC 40R ,Apasco,Starch_fluidizer,Crushed,35,60,50.7748,3.5695,5.9423,9.3426,4252.4814
1607,CPC 40R ,Apasco,Starch_fluidizer,Crushed,35,60,47.8887,3.5171,5.9677,9.1972,4280.3492
1608,CPC 40R ,Apasco,Starch_fluidizer,Crushed,35,60,49.0288,3.4459,5.8745,10.5089,4236.8196
1609,CPC 40R ,Apasco,Starch_fluidizer,Crushed,35,60,48.8062,3.5828,5.9305,10.5993,4252.4041
1610,CPC 40R ,Apasco,Starch_fluidizer,Crushed,35,60,50.7695,3.4431,5.8934,9.4456,4246.9598
1611,CPC 40R ,Apasco,Starch_fluidizer,Crushed,35,60,50.091,3.4609,5.9692,9.867,4262.5187
1612,CPC 40R ,Apasco,Starch_fluidizer,Crushed,35,60,47.964,3.593,5.8741,10.2582,4265.0474
1613,CPC 40R ,Apasco,Starch_fluidizer,Crushed,35,60,48.4649,3.4691,5.876,9.5264,4241.1756
1614,CPC 40R ,Apasco,Starch_fluidizer,Crushed,35,60,47.6296,3.5572,5.8862,9.0378,4262.5057
1615,CPC 40R ,Apasco,Starch_fluidizer,Crushed,35,60,50.0665,3.5993,5.918,9.1499,4271.4969
1616,CPC 40R ,Apasco,Starch_fluidizer,Crushed,35,60,49.6111,3.544,5.9199,9.5695,4251.644
1617,CPC 40R ,Apasco,Starch_fluidizer,Crushed,35,60,47.7926,3.4983,5.953,9.4112,4272.5928
1618,CPC 40R ,Apasco,Starch_fluidizer,Crushed,35,60,47.6923,3.5428,5.966,9.7713,4277.0193
1619,CPC 40R ,Apasco,Starch_fluidizer,Crushed,35,60,49.1809,3.5179,5.8648,10.0681,4240.8731
1620,CPC 40R ,Apasco,Starch_fluidizer,Crushed,35,60,44.0493,3.607,5.9098,9.0563,4238.25
1621,CPC 40R ,Apasco,Starch_fluidizer,Crushed,35,60,46.9914,3.5596,5.8664,9.3961,4260.3659
1622,CPC 40R ,Apasco,Starch_fluidizer,Crushed,35,60,51.2833,3.5861,5.8843,9.4285,4281.5988
1623,CPC 40R ,Apasco,Starch_fluidizer,Crushed,35,60,51.1104,3.5102,5.8601,9.1312,4236.4186
1624,CPC 40R ,Apasco,Starch_fluidizer,Crushed,35,60,44.901,3.5166,5.8592,9.3917,4222.0158
1625,CPC 40R ,Apasco,Starch_fluidizer,Crushed,35,60,47.8246,3.4607,5.9487,9.5163,4249.7301
1626,CPC 40R ,Apasco,Starch_fluidizer,Crushed,35,60,48.3927,3.4535,5.8944,9.2043,4250.5243
1627,CPC 40R ,Apasco,Starch_fluidizer,Crushed,35,60,45.0285,3.5195,5.9123,9.155,4218.5526
1628,CPC 40R ,Apasco,Starch_fluidizer,Crushed,35,60,48.5444,3.5955,5.9259,9.4661,4246.1298
1629,CPC 40R ,Apasco,Starch_fluidizer,Crushed,35,60,47.1552,3.5137,5.9364,9.6146,4235.3737
1630,CPC 40R ,Apasco,Starch_fluidizer,Crushed,35,60,45.6731,3.4906,5.9794,9.4433,4269.8142
1631,CPC 40R ,Apasco,Starch_fluidizer,Crushed,35,60,44.3521,3.4793,5.9547,9.0652,4273.4993
1632,CPC 40R ,Apasco,Starch_fluidizer,Crushed,35,60,48.8387,3.5972,5.9665,9.5039,4253.2154
1633,CPC 40R ,Apasco,Starch_fluidizer,Crushed,35,60,46.1818,3.496,5.9019,9.5068,4222.0375
1634,CPC 40R ,Apasco,Starch_fluidizer,Crushed,35,60,43.4977,3.5851,5.9379,9.2717,4226.2703
1635,CPC 40R ,Apasco,Starch_fluidizer,Crushed,35,60,50.9276,3.5954,5.8572,9.5079,4215.2735
1636,CPC 40R ,Apasco,Starch_fluidizer,Crushed,35,60,46.7034,3.4951,5.9595,9.5728,4267.2764
1637,CPC 40R ,Apasco,Starch_fluidizer,Crushed,35,60,48.1344,3.4839,5.9284,9.2999,4245.7239
1638,CPC 40R ,Apasco,Starch_fluidizer,Crushed,35,60,49.0003,3.527,5.984,9.418,4255.9439
1639,CPC 40R ,Apasco,Starch_fluidizer,Crushed,35,60,49.3748,3.5393,5.8823,9.1986,4267.9733
1640,CPC 40R ,Apasco,Starch_fluidizer,Crushed,35,60,49.3152,3.5363,5.8928,9.6399,4250.7681
1641,CPC 40R ,Apasco,Starch_fluidizer,Crushed,35,60,51.1929,3.5917,5.8847,10.2602,4261.9699
1642,CPC 40R ,Apasco,Starch_fluidizer,Crushed,35,60,44.7713,3.536,5.871,10.1253,4225.2735
1643,CPC 40R ,Apasco,Starch_fluidizer,Crushed,35,60,49.493,3.5478,5.8595,10.0321,4216.3618
1644,CPC 40R ,Apasco,Starch_fluidizer,Crushed,35,60,44.8446,3.5734,5.8948,10.2167,4232.7107
1645,CPC 40R ,Apasco,Starch_fluidizer,Crushed,35,60,51.1703,3.4836,5.9168,9.6752,4249.1207
1646,CPC 40R ,Apasco,Starch_fluidizer,Crushed,35,60,49.6607,3.5805,5.8957,10.219,4251.8529
1647,CPC 40R ,Apasco,Starch_fluidizer,Crushed,35,60,46.6586,3.5758,5.9225,10.1907,4246.3098
1648,CPC 40R ,Apasco,Starch_fluidizer,Crushed,35,60,49.0778,3.4877,5.8963,10.0173,4248.8576
1649,CPC 40R ,Apasco,Starch_fluidizer,Crushed,35,60,47.2472,3.5139,5.9112,10.1134,4224.8888
1650,CPC 40R ,Apasco,Starch_fluidizer,Crushed,35,60,49.7141,3.543,5.8713,9.8678,4258.4678
1651,CPC 40R ,Apasco,Starch_fluidizer,Crushed,35,60,46.1208,3.5501,5.9056,9.6522,4238.3511
1652,CPC 40R ,Apasco,Starch_fluidizer,Crushed,35,60,43.8713,3.5685,5.912,9.8145,4231.0569
1653,CPC 40R ,Apasco,Starch_fluidizer,Crushed,35,60,47.9829,3.5176,5.9127,9.858,4228.6425
1654,CPC 40R ,Apasco,Starch_fluidizer,Crushed,35,60,50.5177,3.4931,5.9203,10.2091,4240.4165
1655,CPC 40R ,Apasco,Starch_fluidizer,Crushed,35,60,44.8284,3.5514,5.9093,9.7594,4245.965
1656,CPC 40R ,Apasco,Starch_fluidizer,Crushed,35,60,46.7232,3.5099,5.8904,9.8434,4228.7409
1657,CPC 40R ,Apasco,Starch_fluidizer,Crushed,35,60,49.239,3.5359,5.9156,9.9905,4229.269
1658,CPC 40R ,Apasco,Starch_fluidizer,Crushed,35,60,43.6009,3.594,5.8741,9.8307,4213.3345
1659,CPC 40R ,Apasco,Starch_fluidizer,Crushed,35,60,50.8047,3.5563,5.9179,10.1258,4239.1708
1660,CPC 40R ,Apasco,Starch_fluidizer,Crushed,35,60,49.8292,3.4816,5.9226,10.5872,4249.1979
1661,CPC 40R ,Apasco,Starch_fluidizer,Crushed,35,60,50.2052,3.4816,5.9226,10.588,4237.8096
1662,CPC 40R ,Apasco,Starch_fluidizer,Crushed,35,60,50.8935,3.4816,5.9226,10.597,4251.5809
1663,CPC 40R ,Apasco,Starch_fluidizer,Crushed,35,60,50.317,3.4816,5.9226,10.5108,4245.3058
1664,CPC 40R ,Apasco,Starch_fluidizer,Crushed,35,60,50.2804,3.4816,5.9226,10.4789,4256.784
1665,CPC 40R ,Apasco,Starch_fluidizer,Crushed,35,60,49.406,3.4816,5.9226,10.4721,4254.2186
1666,CPC 40R ,Apasco,Starch_fluidizer,Crushed,35,60,49.6619,3.4816,5.9226,10.4677,4260.6911
1667,CPC 40R ,Apasco,Starch_fluidizer,Crushed,35,60,49.4645,3.4816,5.9226,10.4393,4250.7461
1668,CPC 40R ,Apasco,Starch_fluidizer,Crushed,35,60,49.9848,3.4816,5.9226,10.3695,4237.3498
1669,CPC 40R ,Apasco,Starch_fluidizer,Crushed,35,60,50.4903,3.4816,5.9226,10.4213,4249.3545
1670,CPC 40R ,Apasco,Starch_fluidizer,Crushed,35,60,49.5148,3.4816,5.9226,10.4502,4245.4843
1671,CPC 40R ,Apasco,Starch_fluidizer,Crushed,35,60,50.3509,3.4816,5.9226,10.5242,4248.8905
1672,CPC 40R ,Apasco,Starch_fluidizer,Crushed,35,60,50.8055,3.4816,5.9226,10.3724,4245.4807
1673,CPC 40R ,Apasco,Starch_fluidizer,Crushed,35,60,50.5036,3.4816,5.9226,10.3164,4238.3116
1674,CPC 40R ,Apasco,Starch_fluidizer,Crushed,35,60,49.9368,3.4816,5.9226,10.4856,4249.7345
1675,CPC 40R ,Apasco,Starch_fluidizer,Crushed,35,60,50.2057,3.4816,5.9226,10.4291,4261.4222
1676,CPC 40R ,Apasco,Starch_fluidizer,Crushed,35,60,49.8422,3.4816,5.9226,10.4472,4237.8249
1677,CPC 40R ,Apasco,Starch_fluidizer,Crushed,35,60,49.4038,3.4816,5.9226,10.5314,4241.9809
1678,CPC 40R ,Apasco,Starch_fluidizer,Crushed,35,60,49.4644,3.4816,5.9226,10.571,4239.2525
1679,CPC 40R ,Apasco,Starch_fluidizer,Crushed,35,60,50.2488,3.4816,5.9226,10.3757,4236.7593
1680,CPC 40R ,Apasco,Starch_fluidizer,Crushed,35,90,51.7357,3.7503,8.0297,11.408,4389.6073
1681,CPC 40R ,Apasco,Starch_fluidizer,Crushed,35,90,49.8081,3.7512,7.8794,11.679,4376.1467
1682,CPC 40R ,Apasco,Starch_fluidizer,Crushed,35,90,49.6622,3.7513,7.4578,11.6537,4371.4282
1683,CPC 40R ,Apasco,Starch_fluidizer,Crushed,35,90,50.2369,3.7519,7.6495,11.5706,4373.323
1684,CPC 40R ,Apasco,Starch_fluidizer,Crushed,35,90,50.8638,3.7513,8.0058,11.6635,4391.2157
1685,CPC 40R ,Apasco,Starch_fluidizer,Crushed,35,90,50.7519,3.7506,7.6139,11.5121,4398.6346
1686,CPC 40R ,Apasco,Starch_fluidizer,Crushed,35,90,51.5933,3.7513,7.6197,11.4724,4373.2943
1687,CPC 40R ,Apasco,Starch_fluidizer,Crushed,35,90,50.7737,3.751,7.9695,11.6071,4375.2026
1688,CPC 40R ,Apasco,Starch_fluidizer,Crushed,35,90,50.527,3.7519,7.7447,11.5017,4398.0443
1689,CPC 40R ,Apasco,Starch_fluidizer,Crushed,35,90,50.7785,3.7519,7.6462,11.6281,4377.231
1690,CPC 40R ,Apasco,Starch_fluidizer,Crushed,35,90,51.1643,3.7503,7.5497,11.4925,4386.6499
1691,CPC 40R ,Apasco,Starch_fluidizer,Crushed,35,90,49.5832,3.7509,7.6314,11.5055,4377.5413
1692,CPC 40R ,Apasco,Starch_fluidizer,Crushed,35,90,51.3654,3.7509,7.7619,11.4363,4384.9711
1693,CPC 40R ,Apasco,Starch_fluidizer,Crushed,35,90,49.8692,3.7505,7.6883,11.6573,4377.2627
1694,CPC 40R ,Apasco,Starch_fluidizer,Crushed,35,90,50.6326,3.7516,7.9317,11.5025,4379.4992
1695,CPC 40R ,Apasco,Starch_fluidizer,Crushed,35,90,50.129,3.7509,8.0309,11.4797,4377.3976
1696,CPC 40R ,Apasco,Starch_fluidizer,Crushed,35,90,50.3841,3.752,7.5208,11.685,4390.8027
1697,CPC 40R ,Apasco,Starch_fluidizer,Crushed,35,90,51.0492,3.752,7.5068,11.5089,4384.8957
1698,CPC 40R ,Apasco,Starch_fluidizer,Crushed,35,90,49.9307,3.7505,7.4776,11.6665,4389.3451
1699,CPC 40R ,Apasco,Starch_fluidizer,Crushed,35,90,50.1788,3.7504,8.0409,11.5119,4393.4688
1700,CPC 40R ,Apasco,Starch_fluidizer,Crushed,35,90,51.477,3.7521,8.0653,11.594,4351.2503
1701,CPC 40R ,Apasco,Starch_fluidizer,Crushed,35,90,51.4824,3.7519,7.7702,11.6704,4360.7663
1702,CPC 40R ,Apasco,Starch_fluidizer,Crushed,35,90,51.2558,3.7505,7.7921,11.4471,4347.6221
1703,CPC 40R ,Apasco,Starch_fluidizer,Crushed,35,90,50.3042,3.7505,7.9066,11.6589,4356.6274
1704,CPC 40R ,Apasco,Starch_fluidizer,Crushed,35,90,51.0078,3.7518,7.8666,11.6125,4369.3689
1705,CPC 40R ,Apasco,Starch_fluidizer,Crushed,35,90,51.1232,3.7512,7.9279,11.6824,4352.2956
1706,CPC 40R ,Apasco,Starch_fluidizer,Crushed,35,90,51.5096,3.7517,7.9407,11.3932,4358.0191
1707,CPC 40R ,Apasco,Starch_fluidizer,Crushed,35,90,50.1519,3.7514,7.8269,11.6898,4351.4767
1708,CPC 40R ,Apasco,Starch_fluidizer,Crushed,35,90,51.1172,3.7517,7.9976,11.6354,4365.8633
1709,CPC 40R ,Apasco,Starch_fluidizer,Crushed,35,90,50.3658,3.752,7.8002,11.551,4361.8073
1710,CPC 40R ,Apasco,Starch_fluidizer,Crushed,35,90,50.7598,3.7515,7.9766,11.5773,4352.3524
1711,CPC 40R ,Apasco,Starch_fluidizer,Crushed,35,90,51.1703,3.7516,8.0334,11.5623,4368.5417
1712,CPC 40R ,Apasco,Starch_fluidizer,Crushed,35,90,50.3096,3.7507,8.0869,11.7004,4355.4221
1713,CPC 40R ,Apasco,Starch_fluidizer,Crushed,35,90,50.4684,3.7504,7.8104,11.4949,4369.4687
1714,CPC 40R ,Apasco,Starch_fluidizer,Crushed,35,90,51.0184,3.7517,7.8391,11.5944,4360.3725
1715,CPC 40R ,Apasco,Starch_fluidizer,Crushed,35,90,50.4183,3.7516,7.9842,11.6397,4355.1632
1716,CPC 40R ,Apasco,Starch_fluidizer,Crushed,35,90,50.273,3.7515,7.8884,11.4378,4367.7378
1717,CPC 40R ,Apasco,Starch_fluidizer,Crushed,35,90,51.0798,3.7507,7.9732,11.4152,4352.2714
1718,CPC 40R ,Apasco,Starch_fluidizer,Crushed,35,90,51.243,3.752,7.9447,11.5446,4351.0067
1719,CPC 40R ,Apasco,Starch_fluidizer,Crushed,35,90,50.7919,3.7511,7.7778,11.5404,4350.5625
1720,CPC 40R ,Apasco,Starch_fluidizer,Crushed,35,90,52.5503,3.7515,7.773,11.1577,4351.8349
1721,CPC 40R ,Apasco,Starch_fluidizer,Crushed,35,90,52.0068,3.7514,7.8111,11.2275,4347.2284
1722,CPC 40R ,Apasco,Starch_fluidizer,Crushed,35,90,51.1245,3.7514,7.9393,11.0659,4349.7194
1723,CPC 40R ,Apasco,Starch_fluidizer,Crushed,35,90,52.0962,3.752,7.913,11.1218,4348.9478
1724,CPC 40R ,Apasco,Starch_fluidizer,Crushed,35,90,52.6919,3.7511,8.0468,11.045,4349.7688
1725,CPC 40R ,Apasco,Starch_fluidizer,Crushed,35,90,51.5739,3.752,7.8213,11.0226,4351.9107
