Repository: JaGuzmanT/ConcreteXAI

# ConcreteX (ConcreteProperties: A Multivariate Dataset for Concrete Strength Prediction) 🏫

## Researchers 🧑‍🔬
José A. Guzmán-Torres <br />
jose.alberto.guzman@umich.mx
https://orcid.org/0000-0002-9309-9390

Francisco J. Domínguez-Mota <br />
Gerardo Tinoco-Guerrero <br />
gerardo.tinoco@umich.mx
https://orcid.org/0000-0003-3119-770X

Universidad Michoacana de San Nicolás de Hidalgo, Faculty of Civil Engineering <br />
AULA-CIMNE, Morelia

## Description: 📝
This dataset contains 4419 measurements of compressive strength, tensile strength, flexural strength, electrical resistivity, and ultrasonic pulse velocity on concrete samples.

File: Data.csv (part 5 of 10)
,Type_of_cement,Brand,Additives,Type_of_aggregates,Design_F'c (Mpa),Curing_age_(days),Cs_(Mpa),Ts_(Mpa),Fs_(Mpa),Er_(ohm-cm),UPV_(m/s)
1726,CPC 40R ,Apasco,Starch_fluidizer,Crushed,35,90,51.5666,3.7518,7.887,11.0667,4349.6472
1727,CPC 40R ,Apasco,Starch_fluidizer,Crushed,35,90,50.9441,3.7516,7.9705,11.0336,4352.0751
1728,CPC 40R ,Apasco,Starch_fluidizer,Crushed,35,90,50.2921,3.7513,7.8754,11.2606,4347.1579
1729,CPC 40R ,Apasco,Starch_fluidizer,Crushed,35,90,50.5931,3.7519,8.0702,11.3214,4347.5486
1730,CPC 40R ,Apasco,Starch_fluidizer,Crushed,35,90,50.3512,3.7521,8.0029,11.3051,4345.3244
1731,CPC 40R ,Apasco,Starch_fluidizer,Crushed,35,90,51.3583,3.7511,8.0342,11.1146,4352.8916
1732,CPC 40R ,Apasco,Starch_fluidizer,Crushed,35,90,50.1238,3.7517,8.0634,11.1632,4347.047
1733,CPC 40R ,Apasco,Starch_fluidizer,Crushed,35,90,52.5857,3.752,7.928,11.3678,4348.1755
1734,CPC 40R ,Apasco,Starch_fluidizer,Crushed,35,90,51.8456,3.7512,7.826,11.2991,4348.9458
1735,CPC 40R ,Apasco,Starch_fluidizer,Crushed,35,90,50.1023,3.7512,7.9,11.0476,4348.1507
1736,CPC 40R ,Apasco,Starch_fluidizer,Crushed,35,90,50.181,3.7513,8.0018,11.2485,4353.2821
1737,CPC 40R ,Apasco,Starch_fluidizer,Crushed,35,90,50.6651,3.7512,7.9307,11.1155,4349.5666
1738,CPC 40R ,Apasco,Starch_fluidizer,Crushed,35,90,51.3351,3.7514,7.8526,11.1823,4346.126
1739,CPC 40R ,Apasco,Starch_fluidizer,Crushed,35,90,50.4444,3.7514,8.0221,11.2702,4345.9447
1740,CPC 40R ,Apasco,Starch_fluidizer,Crushed,35,90,52.7964,3.7511,8.0827,10.926,4367.4676
1741,CPC 40R ,Apasco,Starch_fluidizer,Crushed,35,90,51.1099,3.7511,7.9237,10.9008,4362.3114
1742,CPC 40R ,Apasco,Starch_fluidizer,Crushed,35,90,51.9854,3.7511,7.965,10.9221,4369.5998
1743,CPC 40R ,Apasco,Starch_fluidizer,Crushed,35,90,50.9847,3.7511,7.8116,10.9234,4355.9266
1744,CPC 40R ,Apasco,Starch_fluidizer,Crushed,35,90,51.7917,3.7511,7.9238,10.9047,4374.743
1745,CPC 40R ,Apasco,Starch_fluidizer,Crushed,35,90,51.7919,3.7511,7.7903,10.9286,4373.2852
1746,CPC 40R ,Apasco,Starch_fluidizer,Crushed,35,90,52.7012,3.7511,8.0824,10.9586,4371.8711
1747,CPC 40R ,Apasco,Starch_fluidizer,Crushed,35,90,52.7002,3.7511,8.0831,10.8555,4361.0269
1748,CPC 40R ,Apasco,Starch_fluidizer,Crushed,35,90,52.6028,3.7511,7.9948,10.8406,4371.7364
1749,CPC 40R ,Apasco,Starch_fluidizer,Crushed,35,90,51.4222,3.7511,8.0404,10.934,4376.7333
1750,CPC 40R ,Apasco,Starch_fluidizer,Crushed,35,90,52.2508,3.7511,7.8656,10.8585,4372.6693
1751,CPC 40R ,Apasco,Starch_fluidizer,Crushed,35,90,50.8417,3.7511,7.8871,10.972,4372.959
1752,CPC 40R ,Apasco,Starch_fluidizer,Crushed,35,90,50.8045,3.7511,7.8779,10.927,4379.6525
1753,CPC 40R ,Apasco,Starch_fluidizer,Crushed,35,90,50.5547,3.7511,8.0071,10.9487,4379.4428
1754,CPC 40R ,Apasco,Starch_fluidizer,Crushed,35,90,51.669,3.7511,7.8069,10.8579,4377.1366
1755,CPC 40R ,Apasco,Starch_fluidizer,Crushed,35,90,52.2995,3.7511,7.9044,10.9421,4363.8097
1756,CPC 40R ,Apasco,Starch_fluidizer,Crushed,35,90,52.2857,3.7511,7.808,10.9268,4366.5768
1757,CPC 40R ,Apasco,Starch_fluidizer,Crushed,35,90,51.5566,3.7511,7.7927,10.9382,4360.2389
1758,CPC 40R ,Apasco,Starch_fluidizer,Crushed,35,90,51.0277,3.7511,7.9481,10.9941,4367.949
1759,CPC 40R ,Apasco,Starch_fluidizer,Crushed,35,90,52.0008,3.7511,8.0643,10.9719,4369.7001
1760,CPC 40R ,Apasco,Starch_fluidizer,Crushed,35,120,55.128,5.0074,7.7196,13.6518,4326.1084
1761,CPC 40R ,Apasco,Starch_fluidizer,Crushed,35,120,55.3203,5.254,7.8324,14.0173,4319.8913
1762,CPC 40R ,Apasco,Starch_fluidizer,Crushed,35,120,55.6205,5.1678,7.7196,13.7713,4333.8837
1763,CPC 40R ,Apasco,Starch_fluidizer,Crushed,35,120,54.8044,4.9147,7.749,13.9827,4330.1491
1764,CPC 40R ,Apasco,Starch_fluidizer,Crushed,35,120,55.4027,5.0222,7.7418,13.4908,4322.2931
1765,CPC 40R ,Apasco,Starch_fluidizer,Crushed,35,120,55.2538,5.0463,7.8187,13.9114,4321.1163
1766,CPC 40R ,Apasco,Starch_fluidizer,Crushed,35,120,55.0979,5.267,7.779,13.8869,4332.8362
1767,CPC 40R ,Apasco,Starch_fluidizer,Crushed,35,120,55.5848,5.1861,7.766,13.5511,4326.3372
1768,CPC 40R ,Apasco,Starch_fluidizer,Crushed,35,120,55.0544,5.0977,7.7254,13.9219,4327.6401
1769,CPC 40R ,Apasco,Starch_fluidizer,Crushed,35,120,54.8232,5.1282,7.7565,13.4794,4325.9709
1770,CPC 40R ,Apasco,Starch_fluidizer,Crushed,35,120,55.3139,4.9149,7.8134,13.5505,4329.2242
1771,CPC 40R ,Apasco,Starch_fluidizer,Crushed,35,120,55.3038,5.1432,7.7116,13.6211,4324.0238
1772,CPC 40R ,Apasco,Starch_fluidizer,Crushed,35,120,54.9841,4.8914,7.8513,14.1004,4327.6517
1773,CPC 40R ,Apasco,Starch_fluidizer,Crushed,35,120,55.497,5.0987,7.8425,13.6511,4318.9507
1774,CPC 40R ,Apasco,Starch_fluidizer,Crushed,35,120,55.7092,5.269,7.7488,14.0289,4321.0598
1775,CPC 40R ,Apasco,Starch_fluidizer,Crushed,35,120,55.6893,4.9837,7.8556,13.8067,4328.6258
1776,CPC 40R ,Apasco,Starch_fluidizer,Crushed,35,120,54.7672,5.0086,7.8127,13.7678,4317.0862
1777,CPC 40R ,Apasco,Starch_fluidizer,Crushed,35,120,54.8808,5.272,7.7105,14.1315,4328.4255
1778,CPC 40R ,Apasco,Starch_fluidizer,Crushed,35,120,54.6555,5.1396,7.7523,13.6597,4324.6998
1779,CPC 40R ,Apasco,Starch_fluidizer,Crushed,35,120,55.2859,4.9656,7.8059,13.9149,4317.3062
1780,CPC 40R ,Apasco,Starch_fluidizer,Crushed,35,120,55.1687,5.208,7.7902,14.0723,4321.8464
1781,CPC 40R ,Apasco,Starch_fluidizer,Crushed,35,120,53.72,5.2326,7.8057,14.08,4336.1553
1782,CPC 40R ,Apasco,Starch_fluidizer,Crushed,35,120,51.3924,5.2676,7.8564,13.8256,4358.9371
1783,CPC 40R ,Apasco,Starch_fluidizer,Crushed,35,120,53.033,5.17,7.7921,13.8519,4334.3152
1784,CPC 40R ,Apasco,Starch_fluidizer,Crushed,35,120,53.9078,5.2443,7.8461,13.5275,4373.8153
1785,CPC 40R ,Apasco,Starch_fluidizer,Crushed,35,120,54.6923,5.2687,7.8251,13.459,4326.0069
1786,CPC 40R ,Apasco,Starch_fluidizer,Crushed,35,120,53.5565,5.257,7.8063,13.9736,4353.3256
1787,CPC 40R ,Apasco,Starch_fluidizer,Crushed,35,120,51.0403,5.2442,7.8076,13.8144,4389.8248
1788,CPC 40R ,Apasco,Starch_fluidizer,Crushed,35,120,55.1041,5.2294,7.8173,13.7183,4342.6118
1789,CPC 40R ,Apasco,Starch_fluidizer,Crushed,35,120,53.4108,5.166,7.7908,14.066,4374.4976
1790,CPC 40R ,Apasco,Starch_fluidizer,Crushed,35,120,51.5252,5.2687,7.7835,13.4587,4318.3627
1791,CPC 40R ,Apasco,Starch_fluidizer,Crushed,35,120,55.4979,5.2296,7.788,13.9961,4347.9892
1792,CPC 40R ,Apasco,Starch_fluidizer,Crushed,35,120,52.3323,5.2524,7.8538,14.0709,4373.2447
1793,CPC 40R ,Apasco,Starch_fluidizer,Crushed,35,120,50.929,5.2687,7.7808,14.0406,4371.3913
1794,CPC 40R ,Apasco,Starch_fluidizer,Crushed,35,120,54.3265,5.1731,7.8196,13.6462,4380.8326
1795,CPC 40R ,Apasco,Starch_fluidizer,Crushed,35,120,55.0565,5.1623,7.8365,13.6702,4322.2862
1796,CPC 40R ,Apasco,Starch_fluidizer,Crushed,35,120,52.3633,5.2066,7.8266,13.439,4376.3643
1797,CPC 40R ,Apasco,Starch_fluidizer,Crushed,35,120,51.2685,5.2306,7.8189,13.7668,4342.6523
1798,CPC 40R ,Apasco,Starch_fluidizer,Crushed,35,120,52.7266,5.1688,7.8289,13.6238,4395.281
1799,CPC 40R ,Apasco,Starch_fluidizer,Crushed,35,120,51.3148,5.2002,7.8046,13.7242,4388.1163
1800,CPC 40R ,Apasco,Starch_fluidizer,Crushed,35,120,50.6047,5.133,7.8086,12.7491,4312.4719
1801,CPC 40R ,Apasco,Starch_fluidizer,Crushed,35,120,49.9617,5.1097,7.8371,13.2822,4311.107
1802,CPC 40R ,Apasco,Starch_fluidizer,Crushed,35,120,50.4295,5.1491,7.794,13.1626,4379.4405
1803,CPC 40R ,Apasco,Starch_fluidizer,Crushed,35,120,50.3466,5.1147,7.8116,12.9834,4349.6747
1804,CPC 40R ,Apasco,Starch_fluidizer,Crushed,35,120,50.6479,5.1085,7.8338,12.9803,4347.3744
1805,CPC 40R ,Apasco,Starch_fluidizer,Crushed,35,120,49.8877,5.1152,7.8091,13.1108,4341.4929
1806,CPC 40R ,Apasco,Starch_fluidizer,Crushed,35,120,50.1101,5.114,7.7823,13.3462,4310.1593
1807,CPC 40R ,Apasco,Starch_fluidizer,Crushed,35,120,49.9799,5.1253,7.8458,12.7222,4322.7982
1808,CPC 40R ,Apasco,Starch_fluidizer,Crushed,35,120,49.9036,5.1092,7.8288,13.1234,4333.1819
1809,CPC 40R ,Apasco,Starch_fluidizer,Crushed,35,120,50.7493,5.1575,7.8058,12.8256,4392.6525
1810,CPC 40R ,Apasco,Starch_fluidizer,Crushed,35,120,49.7367,5.1462,7.7902,13.2441,4349.7304
1811,CPC 40R ,Apasco,Starch_fluidizer,Crushed,35,120,50.2561,5.1067,7.8041,13.301,4391.5713
1812,CPC 40R ,Apasco,Starch_fluidizer,Crushed,35,120,49.9609,5.1236,7.8163,13.0282,4345.0785
1813,CPC 40R ,Apasco,Starch_fluidizer,Crushed,35,120,49.9755,5.1308,7.8112,13.1959,4346.8081
1814,CPC 40R ,Apasco,Starch_fluidizer,Crushed,35,120,49.8738,5.1246,7.8294,13.1516,4373.7378
1815,CPC 40R ,Apasco,Starch_fluidizer,Crushed,35,120,50.647,5.1315,7.8367,12.7266,4388.5968
1816,CPC 40R ,Apasco,Starch_fluidizer,Crushed,35,120,50.3022,5.1252,7.7982,13.0294,4323.3126
1817,CPC 40R ,Apasco,Starch_fluidizer,Crushed,35,120,50.118,5.1528,7.7866,12.6647,4357.4486
1818,CPC 40R ,Apasco,Starch_fluidizer,Crushed,35,120,49.758,5.1459,7.846,13.2811,4319.4874
1819,CPC 40R ,Apasco,Starch_fluidizer,Crushed,35,120,49.8693,5.158,7.8546,13.2747,4306.0906
1820,CPC 40R ,Apasco,Starch_fluidizer,Crushed,35,120,54.4037,5.1036,7.8151,13.0692,4311.7296
1821,CPC 40R ,Apasco,Starch_fluidizer,Crushed,35,120,52.7531,5.1036,7.7879,12.6507,4306.0368
1822,CPC 40R ,Apasco,Starch_fluidizer,Crushed,35,120,52.7543,5.1036,7.8362,12.7097,4332.3831
1823,CPC 40R ,Apasco,Starch_fluidizer,Crushed,35,120,54.19,5.1036,7.8115,13.2434,4338.9043
1824,CPC 40R ,Apasco,Starch_fluidizer,Crushed,35,120,49.8642,5.1036,7.844,13.9998,4372.8296
1825,CPC 40R ,Apasco,Starch_fluidizer,Crushed,35,120,54.3509,5.1036,7.7976,13.6675,4359.2692
1826,CPC 40R ,Apasco,Starch_fluidizer,Crushed,35,120,51.8311,5.1036,7.854,13.8696,4348.0546
1827,CPC 40R ,Apasco,Starch_fluidizer,Crushed,35,120,49.8722,5.1036,7.833,12.9271,4311.1743
1828,CPC 40R ,Apasco,Starch_fluidizer,Crushed,35,120,53.6162,5.1036,7.8449,13.2598,4323.8314
1829,CPC 40R ,Apasco,Starch_fluidizer,Crushed,35,120,50.497,5.1036,7.8376,12.8404,4363.7817
1830,CPC 40R ,Apasco,Starch_fluidizer,Crushed,35,120,50.4394,5.1036,7.8272,14.0992,4316.59
1831,CPC 40R ,Apasco,Starch_fluidizer,Crushed,35,120,52.8767,5.1036,7.8027,13.6074,4320.4197
1832,CPC 40R ,Apasco,Starch_fluidizer,Crushed,35,120,51.0227,5.1036,7.7889,13.3733,4327.0379
1833,CPC 40R ,Apasco,Starch_fluidizer,Crushed,35,120,51.3902,5.1036,7.808,12.9283,4382.1469
1834,CPC 40R ,Apasco,Starch_fluidizer,Crushed,35,120,51.7997,5.1036,7.7978,14.371,4360.7469
1835,CPC 40R ,Apasco,Starch_fluidizer,Crushed,35,120,51.8239,5.1036,7.7902,13.9212,4379.7953
1836,CPC 40R ,Apasco,Starch_fluidizer,Crushed,35,120,51.7174,5.1036,7.7923,14.1632,4359.5512
1837,CPC 40R ,Apasco,Starch_fluidizer,Crushed,35,120,52.897,5.1036,7.7952,13.3464,4368.717
1838,CPC 40R ,Apasco,Starch_fluidizer,Crushed,35,120,50.5606,5.1036,7.8396,12.8799,4334.4226
1839,CPC 40R ,Apasco,Starch_fluidizer,Crushed,35,120,50.6725,5.1036,7.8015,14.3261,4331.356
1840,CPC 40R ,Apasco,fluidizer,Crushed,35,40,41.2907,2.3501,,8.7687,3911.1039
1841,CPC 40R ,Apasco,fluidizer,Crushed,35,40,41.7581,2.3358,,8.7141,3885.3139
1842,CPC 40R ,Apasco,fluidizer,Crushed,35,40,42.6711,2.3515,,8.7833,3849.1501
1843,CPC 40R ,Apasco,fluidizer,Crushed,35,40,41.576,2.3374,,8.6959,3910.4931
1844,CPC 40R ,Apasco,fluidizer,Crushed,35,40,42.6114,2.3459,,8.7846,3913.5345
1845,CPC 40R ,Apasco,fluidizer,Crushed,35,40,42.5141,2.3713,,8.7607,3927.1053
1846,CPC 40R ,Apasco,fluidizer,Crushed,35,40,42.7826,2.3492,,8.8074,3892.1437
1847,CPC 40R ,Apasco,fluidizer,Crushed,35,40,42.7905,2.3229,,8.7592,3874.3108
1848,CPC 40R ,Apasco,fluidizer,Crushed,35,40,41.6971,2.3382,,8.733,3845.7447
1849,CPC 40R ,Apasco,fluidizer,Crushed,35,40,41.7299,2.3288,,8.78,3921.5333
1850,CPC 40R ,Apasco,fluidizer,Crushed,35,40,42.1668,2.3306,,8.7409,3878.9139
1851,CPC 40R ,Apasco,fluidizer,Crushed,35,40,41.7624,2.3342,,8.793,3874.6945
1852,CPC 40R ,Apasco,fluidizer,Crushed,35,40,42.7984,2.3304,,8.807,3917.4691
1853,CPC 40R ,Apasco,fluidizer,Crushed,35,40,42.7544,2.3375,,8.7841,3876.7658
1854,CPC 40R ,Apasco,fluidizer,Crushed,35,40,42.2363,2.3699,,8.7665,3912.8167
1855,CPC 40R ,Apasco,fluidizer,Crushed,35,40,41.635,2.3631,,8.7,3856.1719
1856,CPC 40R ,Apasco,fluidizer,Crushed,35,40,42.489,2.3323,,8.7052,3906.9686
1857,CPC 40R ,Apasco,fluidizer,Crushed,35,40,41.575,2.3549,,8.7429,3900.9587
1858,CPC 40R ,Apasco,fluidizer,Crushed,35,40,42.0306,2.3361,,8.7819,3907.2266
1859,CPC 40R ,Apasco,fluidizer,Crushed,35,40,41.8837,2.3318,,8.792,3896.3781
1860,CPC 40R ,Apasco,fluidizer,Crushed,35,40,40.9083,2.3377,,8.7979,3853.8894
1861,CPC 40R ,Apasco,fluidizer,Crushed,35,40,39.0289,2.3209,,8.6018,3852.4836
1862,CPC 40R ,Apasco,fluidizer,Crushed,35,40,40.0098,2.3558,,8.4403,3849.7745
1863,CPC 40R ,Apasco,fluidizer,Crushed,35,40,39.0755,2.3607,,8.5556,3853.699
1864,CPC 40R ,Apasco,fluidizer,Crushed,35,40,42.1685,2.3392,,8.0337,3842.9618
1865,CPC 40R ,Apasco,fluidizer,Crushed,35,40,40.9499,2.3544,,8.7727,3850.8162
1866,CPC 40R ,Apasco,fluidizer,Crushed,35,40,42.929,2.338,,8.8138,3844.1745
1867,CPC 40R ,Apasco,fluidizer,Crushed,35,40,40.0029,2.34,,8.748,3850.7049
1868,CPC 40R ,Apasco,fluidizer,Crushed,35,40,40.6454,2.3287,,8.1843,3856.3032
1869,CPC 40R ,Apasco,fluidizer,Crushed,35,40,39.5869,2.3321,,8.7011,3851.615
1870,CPC 40R ,Apasco,fluidizer,Crushed,35,40,39.0431,2.3303,,8.5311,3854.6674
1871,CPC 40R ,Apasco,fluidizer,Crushed,35,40,39.2869,2.337,,8.5512,3854.8583
1872,CPC 40R ,Apasco,fluidizer,Crushed,35,40,41.4437,2.3224,,8.1794,3850.4435
1873,CPC 40R ,Apasco,fluidizer,Crushed,35,40,43.141,2.3283,,8.1427,3851.0246
1874,CPC 40R ,Apasco,fluidizer,Crushed,35,40,40.8988,2.3271,,8.277,3848.7876
1875,CPC 40R ,Apasco,fluidizer,Crushed,35,40,42.2807,2.324,,8.3816,3851.3503
1876,CPC 40R ,Apasco,fluidizer,Crushed,35,40,42.2328,2.332,,8.018,3852.6681
1877,CPC 40R ,Apasco,fluidizer,Crushed,35,40,41.791,2.324,,8.6968,3845.5823
1878,CPC 40R ,Apasco,fluidizer,Crushed,35,40,42.7444,2.3499,,8.2662,3852.0554
1879,CPC 40R ,Apasco,fluidizer,Crushed,35,40,40.0417,2.3275,,8.0928,3848.5991
1880,CPC 40R ,Apasco,fluidizer,Crushed,35,40,42.8289,2.3523,,7.9828,3862.0875
1881,CPC 40R ,Apasco,fluidizer,Crushed,35,40,41.7777,2.3482,,7.955,3907.4689
1882,CPC 40R ,Apasco,fluidizer,Crushed,35,40,40.7266,2.3577,,7.9964,3864.2287
1883,CPC 40R ,Apasco,fluidizer,Crushed,35,40,43.2584,2.3552,,7.9583,3874.482
1884,CPC 40R ,Apasco,fluidizer,Crushed,35,40,41.8252,2.3504,,8.0076,3889.2562
1885,CPC 40R ,Apasco,fluidizer,Crushed,35,40,43.8998,2.349,,7.9643,3874.0311
1886,CPC 40R ,Apasco,fluidizer,Crushed,35,40,43.5683,2.3574,,7.9712,3868.526
1887,CPC 40R ,Apasco,fluidizer,Crushed,35,40,40.8208,2.3517,,7.997,3894.2889
1888,CPC 40R ,Apasco,fluidizer,Crushed,35,40,41.7936,2.3521,,7.95,3857.4515
1889,CPC 40R ,Apasco,fluidizer,Crushed,35,40,40.7704,2.3479,,7.9664,3908.6525
1890,CPC 40R ,Apasco,fluidizer,Crushed,35,40,42.185,2.35,,8.0062,3914.7505
1891,CPC 40R ,Apasco,fluidizer,Crushed,35,40,43.0754,2.3547,,7.9659,3878.1402
1892,CPC 40R ,Apasco,fluidizer,Crushed,35,40,42.8154,2.3481,,7.9851,3887.1993
1893,CPC 40R ,Apasco,fluidizer,Crushed,35,40,39.6376,2.3551,,7.9517,3900.5083
1894,CPC 40R ,Apasco,fluidizer,Crushed,35,40,43.2074,2.3488,,8.0009,3898.8034
1895,CPC 40R ,Apasco,fluidizer,Crushed,35,40,39.1233,2.3597,,7.9841,3880.2955
1896,CPC 40R ,Apasco,fluidizer,Crushed,35,40,41.1175,2.3563,,8.0085,3917.9122
1897,CPC 40R ,Apasco,fluidizer,Crushed,35,40,42.7413,2.3513,,7.9596,3912.2174
1898,CPC 40R ,Apasco,fluidizer,Crushed,35,40,42.9973,2.3493,,7.9899,3922.1712
1899,CPC 40R ,Apasco,fluidizer,Crushed,35,40,40.876,2.3509,,8.009,3889.2749
1900,CPC 40R ,Apasco,fluidizer,Crushed,35,40,41.8677,2.3458,,8.2367,3955.837
1901,CPC 40R ,Apasco,fluidizer,Crushed,35,40,41.4225,2.3458,,8.1405,3946.0246
1902,CPC 40R ,Apasco,fluidizer,Crushed,35,40,43.3846,2.3458,,8.6121,3940.4985
1903,CPC 40R ,Apasco,fluidizer,Crushed,35,40,43.7259,2.3458,,8.2854,3956.5842
1904,CPC 40R ,Apasco,fluidizer,Crushed,35,40,43.4375,2.3458,,7.9816,3938.1954
1905,CPC 40R ,Apasco,fluidizer,Crushed,35,40,43.0602,2.3458,,8.31,3953.8344
1906,CPC 40R ,Apasco,fluidizer,Crushed,35,40,43.2502,2.3458,,8.569,3931.2768
1907,CPC 40R ,Apasco,fluidizer,Crushed,35,40,41.3161,2.3458,,8.6308,3928.1744
1908,CPC 40R ,Apasco,fluidizer,Crushed,35,40,43.9623,2.3458,,8.069,3945.5084
1909,CPC 40R ,Apasco,fluidizer,Crushed,35,40,42.3273,2.3458,,8.2777,3939.0018
1910,CPC 40R ,Apasco,fluidizer,Crushed,35,40,43.6253,2.3458,,8.3972,3943.3486
1911,CPC 40R ,Apasco,fluidizer,Crushed,35,40,41.5852,2.3458,,8.0532,3950.8968
1912,CPC 40R ,Apasco,fluidizer,Crushed,35,40,43.6112,2.3458,,8.2909,3936.6492
1913,CPC 40R ,Apasco,fluidizer,Crushed,35,40,42.6006,2.3458,,8.1351,3956.9553
1914,CPC 40R ,Apasco,fluidizer,Crushed,35,40,41.0992,2.3458,,8.3483,3941.0466
1915,CPC 40R ,Apasco,fluidizer,Crushed,35,40,43.0439,2.3458,,8.5771,3947.4559
1916,CPC 40R ,Apasco,fluidizer,Crushed,35,40,43.9751,2.3458,,8.5021,3954.3576
1917,CPC 40R ,Apasco,fluidizer,Crushed,35,40,43.472,2.3458,,8.1868,3935.6686
1918,CPC 40R ,Apasco,fluidizer,Crushed,35,40,42.9158,2.3458,,8.454,3952.8622
1919,CPC 40R ,Apasco,fluidizer,Crushed,35,40,43.1096,2.3458,,8.201,3955.9529
1920,CPC 40R ,Apasco,fluidizer,Crushed,35,60,43.6455,2.453,5.2939,9.2947,4239.3668
1921,CPC 40R ,Apasco,fluidizer,Crushed,35,60,45.1628,2.4635,5.2615,9.2998,4298.6677
1922,CPC 40R ,Apasco,fluidizer,Crushed,35,60,44.6196,2.4607,5.2491,9.4067,4310.2431
1923,CPC 40R ,Apasco,fluidizer,Crushed,35,60,45.2186,2.459,5.3278,9.185,4309.6223
1924,CPC 40R ,Apasco,fluidizer,Crushed,35,60,44.093,2.4573,5.2406,9.3317,4280.6714
1925,CPC 40R ,Apasco,fluidizer,Crushed,35,60,45.1719,2.4631,5.3236,9.3124,4285.6619
1926,CPC 40R ,Apasco,fluidizer,Crushed,35,60,43.1649,2.4515,5.2771,9.2868,4315.6115
1927,CPC 40R ,Apasco,fluidizer,Crushed,35,60,44.4631,2.4493,5.2576,9.2419,4304.517
1928,CPC 40R ,Apasco,fluidizer,Crushed,35,60,44.8728,2.4517,5.3025,9.1509,4244.4639
1929,CPC 40R ,Apasco,fluidizer,Crushed,35,60,43.6527,2.451,5.2968,9.2897,4313.9504
1930,CPC 40R ,Apasco,fluidizer,Crushed,35,60,45.155,2.4511,5.2631,9.2887,4233.5982
1931,CPC 40R ,Apasco,fluidizer,Crushed,35,60,44.7916,2.4649,5.3043,9.2501,4277.1919
1932,CPC 40R ,Apasco,fluidizer,Crushed,35,60,44.9273,2.454,5.2964,9.2756,4312.6556
1933,CPC 40R ,Apasco,fluidizer,Crushed,35,60,44.3839,2.4519,5.3192,9.3886,4253.3384
1934,CPC 40R ,Apasco,fluidizer,Crushed,35,60,44.8545,2.465,5.3036,9.2328,4236.1299
1935,CPC 40R ,Apasco,fluidizer,Crushed,35,60,43.859,2.4552,5.3282,9.3472,4273.4211
1936,CPC 40R ,Apasco,fluidizer,Crushed,35,60,43.6323,2.4492,5.3109,9.267,4244.5533
1937,CPC 40R ,Apasco,fluidizer,Crushed,35,60,43.8232,2.464,5.3098,9.2532,4297.0035
1938,CPC 40R ,Apasco,fluidizer,Crushed,35,60,44.4077,2.4579,5.2493,9.3426,4288.2731
1939,CPC 40R ,Apasco,fluidizer,Crushed,35,60,44.9347,2.4552,5.2529,9.3103,4295.1497
1940,CPC 40R ,Apasco,fluidizer,Crushed,35,60,44.035,2.4543,5.3172,9.1262,4238.3348
1941,CPC 40R ,Apasco,fluidizer,Crushed,35,60,43.5468,2.4553,5.2918,8.7778,4236.3742
1942,CPC 40R ,Apasco,fluidizer,Crushed,35,60,41.5456,2.4515,5.3022,8.7874,4240.5493
1943,CPC 40R ,Apasco,fluidizer,Crushed,35,60,42.6227,2.4508,5.3011,9.0094,4242.9652
1944,CPC 40R ,Apasco,fluidizer,Crushed,35,60,40.9832,2.4512,5.3304,8.6208,4232.3863
1945,CPC 40R ,Apasco,fluidizer,Crushed,35,60,44.4128,2.4555,5.2886,9.0778,4230.2741
1946,CPC 40R ,Apasco,fluidizer,Crushed,35,60,41.6973,2.4468,5.3323,9.4138,4231.3506
1947,CPC 40R ,Apasco,fluidizer,Crushed,35,60,42.3565,2.4477,5.3195,9.0071,4231.3539
1948,CPC 40R ,Apasco,fluidizer,Crushed,35,60,44.2158,2.4538,5.304,8.8445,4236.1217
1949,CPC 40R ,Apasco,fluidizer,Crushed,35,60,43.2278,2.4533,5.3241,8.7092,4228.8257
1950,CPC 40R ,Apasco,fluidizer,Crushed,35,60,43.5619,2.4532,5.2948,9.2079,4228.7187
1951,CPC 40R ,Apasco,fluidizer,Crushed,35,60,42.6893,2.4529,5.3087,9.1723,4235.1471
1952,CPC 40R ,Apasco,fluidizer,Crushed,35,60,41.8136,2.4497,5.2998,8.9202,4234.2921
1953,CPC 40R ,Apasco,fluidizer,Crushed,35,60,44.8424,2.4465,5.3265,9.3666,4228.6987
1954,CPC 40R ,Apasco,fluidizer,Crushed,35,60,41.7224,2.455,5.3203,8.6514,4237.5777
1955,CPC 40R ,Apasco,fluidizer,Crushed,35,60,41.6369,2.4461,5.3134,8.8718,4236.0662
1956,CPC 40R ,Apasco,fluidizer,Crushed,35,60,43.756,2.4552,5.3022,9.0191,4237.7703
1957,CPC 40R ,Apasco,fluidizer,Crushed,35,60,43.427,2.4495,5.3224,8.9821,4232.7287
1958,CPC 40R ,Apasco,fluidizer,Crushed,35,60,42.8078,2.4484,5.3028,9.038,4239.4188
1959,CPC 40R ,Apasco,fluidizer,Crushed,35,60,42.2478,2.4497,5.305,9.3059,4238.4813
1960,CPC 40R ,Apasco,fluidizer,Crushed,35,60,44.9386,2.4557,5.3245,8.6222,4242.2978
1961,CPC 40R ,Apasco,fluidizer,Crushed,35,60,45.0215,2.4558,5.3293,8.576,4242.9238
1962,CPC 40R ,Apasco,fluidizer,Crushed,35,60,43.0379,2.4557,5.3221,8.6245,4242.6317
1963,CPC 40R ,Apasco,fluidizer,Crushed,35,60,43.254,2.4557,5.3237,8.6329,4242.5547
1964,CPC 40R ,Apasco,fluidizer,Crushed,35,60,46.089,2.4556,5.32,8.5809,4242.3108
1965,CPC 40R ,Apasco,fluidizer,Crushed,35,60,44.0268,2.4555,5.2967,8.6341,4242.9874
1966,CPC 40R ,Apasco,fluidizer,Crushed,35,60,45.5155,2.4557,5.3024,8.5916,4242.367
1967,CPC 40R ,Apasco,fluidizer,Crushed,35,60,42.4313,2.4554,5.3309,8.5878,4242.6588
1968,CPC 40R ,Apasco,fluidizer,Crushed,35,60,44.2923,2.4558,5.3221,8.5895,4242.6266
1969,CPC 40R ,Apasco,fluidizer,Crushed,35,60,44.1096,2.4558,5.2966,8.5902,4242.2076
1970,CPC 40R ,Apasco,fluidizer,Crushed,35,60,46.1274,2.4557,5.3166,8.6017,4242.7262
1971,CPC 40R ,Apasco,fluidizer,Crushed,35,60,41.4069,2.4556,5.3088,8.616,4242.018
1972,CPC 40R ,Apasco,fluidizer,Crushed,35,60,43.637,2.4557,5.3149,8.5835,4242.8522
1973,CPC 40R ,Apasco,fluidizer,Crushed,35,60,43.7505,2.4556,5.2998,8.6289,4242.2543
1974,CPC 40R ,Apasco,fluidizer,Crushed,35,60,41.4298,2.456,5.321,8.6256,4242.3337
1975,CPC 40R ,Apasco,fluidizer,Crushed,35,60,45.8111,2.4554,5.2991,8.5892,4242.3471
1976,CPC 40R ,Apasco,fluidizer,Crushed,35,60,45.702,2.4555,5.3047,8.612,4242.5914
1977,CPC 40R ,Apasco,fluidizer,Crushed,35,60,43.3061,2.456,5.312,8.5906,4242.7227
1978,CPC 40R ,Apasco,fluidizer,Crushed,35,60,45.1497,2.456,5.29,8.5966,4242.1117
1979,CPC 40R ,Apasco,fluidizer,Crushed,35,60,41.7434,2.456,5.2912,8.6106,4242.898
1980,CPC 40R ,Apasco,fluidizer,Crushed,35,60,44.3581,2.4554,5.2909,8.9498,4296.5846
1981,CPC 40R ,Apasco,fluidizer,Crushed,35,60,45.4973,2.4554,5.3317,8.6875,4248.7307
1982,CPC 40R ,Apasco,fluidizer,Crushed,35,60,44.9105,2.4554,5.3266,8.865,4305.8248
1983,CPC 40R ,Apasco,fluidizer,Crushed,35,60,43.6471,2.4554,5.2945,9.0445,4302.0826
1984,CPC 40R ,Apasco,fluidizer,Crushed,35,60,45.7016,2.4554,5.3079,9.0463,4257.4419
1985,CPC 40R ,Apasco,fluidizer,Crushed,35,60,45.3602,2.4554,5.3067,8.7713,4243.6953
1986,CPC 40R ,Apasco,fluidizer,Crushed,35,60,44.7911,2.4554,5.306,9.0538,4242.9891
1987,CPC 40R ,Apasco,fluidizer,Crushed,35,60,45.2525,2.4554,5.3099,9.1276,4259.8274
1988,CPC 40R ,Apasco,fluidizer,Crushed,35,60,43.7915,2.4554,5.2916,9.0921,4315.2722
1989,CPC 40R ,Apasco,fluidizer,Crushed,35,60,43.192,2.4554,5.334,8.7345,4294.8708
1990,CPC 40R ,Apasco,fluidizer,Crushed,35,60,45.8194,2.4554,5.3145,8.6987,4299.1912
1991,CPC 40R ,Apasco,fluidizer,Crushed,35,60,45.5726,2.4554,5.3322,8.7749,4296.6906
1992,CPC 40R ,Apasco,fluidizer,Crushed,35,60,44.0967,2.4554,5.3113,9.1257,4284.0179
1993,CPC 40R ,Apasco,fluidizer,Crushed,35,60,45.133,2.4554,5.2861,8.6868,4291.083
1994,CPC 40R ,Apasco,fluidizer,Crushed,35,60,43.2358,2.4554,5.306,8.9763,4268.8097
1995,CPC 40R ,Apasco,fluidizer,Crushed,35,60,43.2402,2.4554,5.3164,8.6741,4283.0539
1996,CPC 40R ,Apasco,fluidizer,Crushed,35,60,44.2824,2.4554,5.3288,9.1004,4248.9131
1997,CPC 40R ,Apasco,fluidizer,Crushed,35,60,43.5961,2.4554,5.3305,9.1292,4242.9609
1998,CPC 40R ,Apasco,fluidizer,Crushed,35,60,45.0493,2.4554,5.3255,9.1274,4283.6658
1999,CPC 40R ,Apasco,fluidizer,Crushed,35,60,44.3197,2.4554,5.294,9.0817,4306.4267
2000,CPC 40R ,Apasco,fluidizer,Crushed,35,90,45.5424,3.5266,5.505,10.9956,4291.7213
2001,CPC 40R ,Apasco,fluidizer,Crushed,35,90,44.9347,3.5053,5.4614,10.9956,4282.9447
2002,CPC 40R ,Apasco,fluidizer,Crushed,35,90,45.4687,3.5147,5.5828,10.9956,4287.6943
2003,CPC 40R ,Apasco,fluidizer,Crushed,35,90,45.1643,3.4951,5.4484,10.9956,4286.1358
2004,CPC 40R ,Apasco,fluidizer,Crushed,35,90,44.8271,3.5034,5.5913,10.9956,4294.1868
2005,CPC 40R ,Apasco,fluidizer,Crushed,35,90,45.0483,3.5071,5.5037,10.9956,4297.443
2006,CPC 40R ,Apasco,fluidizer,Crushed,35,90,45.4031,3.4946,5.458,10.9956,4283.3541
2007,CPC 40R ,Apasco,fluidizer,Crushed,35,90,44.4199,3.5107,5.5361,10.9956,4285.6045
2008,CPC 40R ,Apasco,fluidizer,Crushed,35,90,44.7005,3.5156,5.5933,10.9956,4296.6694
2009,CPC 40R ,Apasco,fluidizer,Crushed,35,90,45.5523,3.5324,5.6218,10.9956,4294.2397
2010,CPC 40R ,Apasco,fluidizer,Crushed,35,90,44.7105,3.4961,5.6002,10.9956,4292.5666
2011,CPC 40R ,Apasco,fluidizer,Crushed,35,90,45.0766,3.4931,5.5191,10.9956,4296.8384
2012,CPC 40R ,Apasco,fluidizer,Crushed,35,90,45.4227,3.5019,5.4359,10.9956,4285.0765
2013,CPC 40R ,Apasco,fluidizer,Crushed,35,90,45.5569,3.495,5.5403,10.9956,4294.0744
2014,CPC 40R ,Apasco,fluidizer,Crushed,35,90,45.0684,3.5132,5.5233,10.9956,4284.4153
2015,CPC 40R ,Apasco,fluidizer,Crushed,35,90,44.291,3.502,5.5232,10.9956,4281.7633
2016,CPC 40R ,Apasco,fluidizer,Crushed,35,90,44.1878,3.533,5.4807,10.9956,4289.2894
2017,CPC 40R ,Apasco,fluidizer,Crushed,35,90,45.0184,3.5173,5.6188,10.9956,4286.793
2018,CPC 40R ,Apasco,fluidizer,Crushed,35,90,44.9457,3.5121,5.4525,10.9956,4287.9744
2019,CPC 40R ,Apasco,fluidizer,Crushed,35,90,45.5092,3.5253,5.6026,10.9956,4286.3886
2020,CPC 40R ,Apasco,fluidizer,Crushed,35,90,43.4273,3.5192,5.6212,10.9956,4307.1818
2021,CPC 40R ,Apasco,fluidizer,Crushed,35,90,43.6666,3.5082,5.5597,10.9956,4302.3757
2022,CPC 40R ,Apasco,fluidizer,Crushed,35,90,44.0652,3.5308,5.5575,10.9956,4303.434
2023,CPC 40R ,Apasco,fluidizer,Crushed,35,90,44.8193,3.5287,5.5547,10.9956,4309.3368
2024,CPC 40R ,Apasco,fluidizer,Crushed,35,90,42.8092,3.5267,5.5799,10.9956,4299.4462
2025,CPC 40R ,Apasco,fluidizer,Crushed,35,90,44.0168,3.5219,5.6054,10.9956,4302.2934
2026,CPC 40R ,Apasco,fluidizer,Crushed,35,90,45.4768,3.5015,5.6455,10.9956,4302.536
2027,CPC 40R ,Apasco,fluidizer,Crushed,35,90,43.5698,3.5068,5.5778,10.9956,4300.1797
2028,CPC 40R ,Apasco,fluidizer,Crushed,35,90,44.0755,3.4966,5.6387,10.9956,4306.669
2029,CPC 40R ,Apasco,fluidizer,Crushed,35,90,45.3944,3.5051,5.5849,10.9956,4305.2897
2030,CPC 40R ,Apasco,fluidizer,Crushed,35,90,43.0152,3.532,5.5783,10.9956,4309.9584
2031,CPC 40R ,Apasco,fluidizer,Crushed,35,90,44.618,3.4967,5.566,10.9956,4304.4637
2032,CPC 40R ,Apasco,fluidizer,Crushed,35,90,44.9058,3.4968,5.5582,10.9956,4305.7677
2033,CPC 40R ,Apasco,fluidizer,Crushed,35,90,45.2372,3.5301,5.564,10.9956,4309.0259
2034,CPC 40R ,Apasco,fluidizer,Crushed,35,90,44.6732,3.5283,5.6477,10.9956,4306.7717
2035,CPC 40R ,Apasco,fluidizer,Crushed,35,90,44.9094,3.5193,5.5605,10.9956,4305.0862
2036,CPC 40R ,Apasco,fluidizer,Crushed,35,90,43.6967,3.5284,5.5464,10.9956,4303.5613
2037,CPC 40R ,Apasco,fluidizer,Crushed,35,90,45.374,3.514,5.5619,10.9956,4301.8461
2038,CPC 40R ,Apasco,fluidizer,Crushed,35,90,44.7749,3.5057,5.5473,10.9956,4304.4047
2039,CPC 40R ,Apasco,fluidizer,Crushed,35,90,44.7566,3.5092,5.5398,10.9956,4299.546
2040,CPC 40R ,Apasco,fluidizer,Crushed,35,90,42.4652,3.4959,5.6131,10.9956,4303.8328
2041,CPC 40R ,Apasco,fluidizer,Crushed,35,90,42.5816,3.4991,5.6088,10.9956,4297.5561
2042,CPC 40R ,Apasco,fluidizer,Crushed,35,90,42.4984,3.4958,5.6329,10.9956,4306.729
2043,CPC 40R ,Apasco,fluidizer,Crushed,35,90,42.5392,3.5046,5.5822,10.9956,4306.1147
2044,CPC 40R ,Apasco,fluidizer,Crushed,35,90,42.4911,3.5068,5.5515,10.9956,4292.0309
2045,CPC 40R ,Apasco,fluidizer,Crushed,35,90,42.6699,3.5024,5.5838,10.9956,4293.7657
2046,CPC 40R ,Apasco,fluidizer,Crushed,35,90,42.4389,3.4983,5.5456,10.9956,4295.0396
2047,CPC 40R ,Apasco,fluidizer,Crushed,35,90,42.4736,3.5051,5.5456,10.9956,4309.7471
2048,CPC 40R ,Apasco,fluidizer,Crushed,35,90,42.6868,3.5061,5.5529,10.9956,4290.1781
2049,CPC 40R ,Apasco,fluidizer,Crushed,35,90,42.5758,3.4954,5.5949,10.9956,4297.6709
2050,CPC 40R ,Apasco,fluidizer,Crushed,35,90,42.6133,3.5035,5.5742,10.9956,4298.407
2051,CPC 40R ,Apasco,fluidizer,Crushed,35,90,42.532,3.5044,5.6259,10.9956,4298.39
2052,CPC 40R ,Apasco,fluidizer,Crushed,35,90,42.6388,3.4955,5.5885,10.9956,4297.6727
2053,CPC 40R ,Apasco,fluidizer,Crushed,35,90,42.5454,3.5003,5.6025,10.9956,4297.013
2054,CPC 40R ,Apasco,fluidizer,Crushed,35,90,42.5392,3.503,5.5632,10.9956,4306.8319
2055,CPC 40R ,Apasco,fluidizer,Crushed,35,90,42.5401,3.4956,5.5786,10.9956,4305.8107
2056,CPC 40R ,Apasco,fluidizer,Crushed,35,90,42.5805,3.5062,5.6085,10.9956,4304.5369
2057,CPC 40R ,Apasco,fluidizer,Crushed,35,90,42.6909,3.4961,5.6349,10.9956,4295.873
2058,CPC 40R ,Apasco,fluidizer,Crushed,35,90,42.5631,3.5032,5.5957,10.9956,4305.3287
2059,CPC 40R ,Apasco,fluidizer,Crushed,35,90,42.5914,3.5045,5.6379,10.9956,4303.2948
2060,CPC 40R ,Apasco,fluidizer,Crushed,35,90,42.6134,3.5069,5.5778,10.9956,4292.6101
2061,CPC 40R ,Apasco,fluidizer,Crushed,35,90,43.2003,3.5069,5.6105,10.9956,4290.1988
2062,CPC 40R ,Apasco,fluidizer,Crushed,35,90,43.1853,3.5069,5.5859,10.9956,4292.4609
2063,CPC 40R ,Apasco,fluidizer,Crushed,35,90,43.3525,3.5069,5.5883,10.9956,4294.5289
2064,CPC 40R ,Apasco,fluidizer,Crushed,35,90,43.7767,3.5069,5.6129,10.9956,4290.8804
2065,CPC 40R ,Apasco,fluidizer,Crushed,35,90,43.6023,3.5069,5.5919,10.9956,4294.3482
2066,CPC 40R ,Apasco,fluidizer,Crushed,35,90,43.8882,3.5069,5.5506,10.9956,4293.5966
2067,CPC 40R ,Apasco,fluidizer,Crushed,35,90,42.5202,3.5069,5.5501,10.9956,4293.2722
2068,CPC 40R ,Apasco,fluidizer,Crushed,35,90,42.7996,3.5069,5.5848,10.9956,4294.7591
2069,CPC 40R ,Apasco,fluidizer,Crushed,35,90,43.1999,3.5069,5.5751,10.9956,4291.255
2070,CPC 40R ,Apasco,fluidizer,Crushed,35,90,44.0321,3.5069,5.6481,10.9956,4291.2518
2071,CPC 40R ,Apasco,fluidizer,Crushed,35,90,43.7511,3.5069,5.5487,10.9956,4292.9557
2072,CPC 40R ,Apasco,fluidizer,Crushed,35,90,43.1869,3.5069,5.561,10.9956,4291.8885
2073,CPC 40R ,Apasco,fluidizer,Crushed,35,90,42.9894,3.5069,5.64,10.9956,4294.5302
2074,CPC 40R ,Apasco,fluidizer,Crushed,35,90,42.5317,3.5069,5.6174,10.9956,4290.6483
2075,CPC 40R ,Apasco,fluidizer,Crushed,35,90,43.6691,3.5069,5.5693,10.9956,4291.8588
2076,CPC 40R ,Apasco,fluidizer,Crushed,35,90,43.2786,3.5069,5.6423,10.9956,4293.4177
2077,CPC 40R ,Apasco,fluidizer,Crushed,35,90,42.7667,3.5069,5.6096,10.9956,4290.5935
2078,CPC 40R ,Apasco,fluidizer,Crushed,35,90,43.1458,3.5069,5.5927,10.9956,4293.0944
2079,CPC 40R ,Apasco,fluidizer,Crushed,35,90,42.7146,3.5069,5.5489,10.9956,4294.9792
2080,CPC 40R ,Apasco,fluidizer,Crushed,35,120,48.2342,4.5231,5.666,12.8247,4184.729
2081,CPC 40R ,Apasco,fluidizer,Crushed,35,120,46.5784,4.5219,5.6489,12.7648,4184.6835
2082,CPC 40R ,Apasco,fluidizer,Crushed,35,120,49.0555,4.5226,5.6681,12.8935,4184.6713
2083,CPC 40R ,Apasco,fluidizer,Crushed,35,120,45.0615,4.5236,5.6556,12.7021,4184.6281
2084,CPC 40R ,Apasco,fluidizer,Crushed,35,120,48.5684,4.5167,5.676,12.6677,4184.8699
2085,CPC 40R ,Apasco,fluidizer,Crushed,35,120,47.6939,4.5156,5.6525,12.7168,4184.9729
2086,CPC 40R ,Apasco,fluidizer,Crushed,35,120,47.3144,4.5176,5.6522,12.7198,4184.9275
2087,CPC 40R ,Apasco,fluidizer,Crushed,35,120,47.7972,4.5244,5.677,12.6591,4184.8331
2088,CPC 40R ,Apasco,fluidizer,Crushed,35,120,48.126,4.518,5.6583,12.9525,4184.826
2089,CPC 40R ,Apasco,fluidizer,Crushed,35,120,45.3955,4.5195,5.679,12.8443,4184.9252
2090,CPC 40R ,Apasco,fluidizer,Crushed,35,120,48.778,4.5184,5.665,12.686,4184.6836
2091,CPC 40R ,Apasco,fluidizer,Crushed,35,120,45.0494,4.5169,5.6709,12.6405,4184.6741
2092,CPC 40R ,Apasco,fluidizer,Crushed,35,120,46.2585,4.522,5.6833,12.7219,4184.733
2093,CPC 40R ,Apasco,fluidizer,Crushed,35,120,45.7645,4.5221,5.6651,12.8748,4184.8064
2094,CPC 40R ,Apasco,fluidizer,Crushed,35,120,48.9884,4.519,5.6607,12.6557,4184.7509
2095,CPC 40R ,Apasco,fluidizer,Crushed,35,120,45.2818,4.5177,5.6836,12.8307,4184.8696
2096,CPC 40R ,Apasco,fluidizer,Crushed,35,120,47.4973,4.5234,5.6515,12.7224,4184.7299
2097,CPC 40R ,Apasco,fluidizer,Crushed,35,120,47.7395,4.5154,5.6667,12.821,4184.8587
2098,CPC 40R ,Apasco,fluidizer,Crushed,35,120,47.8005,4.5179,5.6592,12.5913,4184.8502
2099,CPC 40R ,Apasco,fluidizer,Crushed,35,120,48.722,4.5208,5.6578,12.7232,4184.9342
2100,CPC 40R ,Apasco,fluidizer,Crushed,35,120,49.2399,4.5284,5.6657,12.9591,4195.3681
2101,CPC 40R ,Apasco,fluidizer,Crushed,35,120,48.3303,4.5327,5.6562,12.9591,4188.2281
2102,CPC 40R ,Apasco,fluidizer,Crushed,35,120,48.6745,4.5374,5.6518,12.9591,4199.5294
2103,CPC 40R ,Apasco,fluidizer,Crushed,35,120,48.4768,4.5383,5.6615,12.9591,4199.6703
2104,CPC 40R ,Apasco,fluidizer,Crushed,35,120,49.0529,4.5364,5.6612,12.9591,4193.4601
2105,CPC 40R ,Apasco,fluidizer,Crushed,35,120,48.6574,4.531,5.6543,12.9591,4200.7116
2106,CPC 40R ,Apasco,fluidizer,Crushed,35,120,48.467,4.534,5.6487,12.9591,4186.3319
2107,CPC 40R ,Apasco,fluidizer,Crushed,35,120,48.1635,4.5302,5.6647,12.9591,4185.731
2108,CPC 40R ,Apasco,fluidizer,Crushed,35,120,48.7754,4.5411,5.6592,12.9591,4199.5675
2109,CPC 40R ,Apasco,fluidizer,Crushed,35,120,49.2047,4.5325,5.6583,12.9591,4194.1009
2110,CPC 40R ,Apasco,fluidizer,Crushed,35,120,49.2382,4.5299,5.6596,12.9591,4192.059
2111,CPC 40R ,Apasco,fluidizer,Crushed,35,120,48.5543,4.5363,5.6559,12.9591,4191.209
2112,CPC 40R ,Apasco,fluidizer,Crushed,35,120,48.355,4.5329,5.6566,12.9591,4191.9706
2113,CPC 40R ,Apasco,fluidizer,Crushed,35,120,48.4805,4.5375,5.6628,12.9591,4185.2934
2114,CPC 40R ,Apasco,fluidizer,Crushed,35,120,48.894,4.53,5.6664,12.9591,4193.6754
2115,CPC 40R ,Apasco,fluidizer,Crushed,35,120,48.175,4.5376,5.6642,12.9591,4192.6147
2116,CPC 40R ,Apasco,fluidizer,Crushed,35,120,48.685,4.5367,5.6547,12.9591,4190.1164
2117,CPC 40R ,Apasco,fluidizer,Crushed,35,120,48.1666,4.5348,5.6514,12.9591,4192.758
2118,CPC 40R ,Apasco,fluidizer,Crushed,35,120,49.2188,4.53,5.6567,12.9591,4190.0319
2119,CPC 40R ,Apasco,fluidizer,Crushed,35,120,49.0593,4.5267,5.6568,12.9591,4186.2833
2120,CPC 40R ,Apasco,fluidizer,Crushed,35,120,48.6639,4.5384,5.6629,12.9569,4215.0071
2121,CPC 40R ,Apasco,fluidizer,Crushed,35,120,48.7631,4.5295,5.6615,12.2327,4207.4943
2122,CPC 40R ,Apasco,fluidizer,Crushed,35,120,48.6693,4.5387,5.6536,12.8211,4214.4634
2123,CPC 40R ,Apasco,fluidizer,Crushed,35,120,48.3221,4.541,5.6656,12.9341,4216.6093
2124,CPC 40R ,Apasco,fluidizer,Crushed,35,120,48.2196,4.53,5.652,12.5994,4206.9533
2125,CPC 40R ,Apasco,fluidizer,Crushed,35,120,48.7159,4.5398,5.6645,12.2277,4212.7044
2126,CPC 40R ,Apasco,fluidizer,Crushed,35,120,48.6709,4.5311,5.6587,12.8227,4202.0354
2127,CPC 40R ,Apasco,fluidizer,Crushed,35,120,48.3045,4.5315,5.664,12.6906,4201.6334
2128,CPC 40R ,Apasco,fluidizer,Crushed,35,120,48.2738,4.5354,5.6574,12.5938,4209.4731
2129,CPC 40R ,Apasco,fluidizer,Crushed,35,120,48.3403,4.5364,5.6591,12.3058,4212.4217
2130,CPC 40R ,Apasco,fluidizer,Crushed,35,120,48.7028,4.5387,5.6644,12.8316,4202.7683
2131,CPC 40R ,Apasco,fluidizer,Crushed,35,120,48.6975,4.53,5.6671,12.213,4214.414
2132,CPC 40R ,Apasco,fluidizer,Crushed,35,120,48.5182,4.5338,5.6639,12.7184,4215.0773
2133,CPC 40R ,Apasco,fluidizer,Crushed,35,120,48.5191,4.5288,5.6641,12.4695,4212.493
2134,CPC 40R ,Apasco,fluidizer,Crushed,35,120,48.3153,4.5311,5.6665,12.7765,4208.4536
2135,CPC 40R ,Apasco,fluidizer,Crushed,35,120,48.6098,4.5303,5.6649,12.9016,4216.0749
2136,CPC 40R ,Apasco,fluidizer,Crushed,35,120,48.6791,4.533,5.6592,12.2256,4205.8768
2137,CPC 40R ,Apasco,fluidizer,Crushed,35,120,48.4262,4.5321,5.6602,12.7436,4218.9955
2138,CPC 40R ,Apasco,fluidizer,Crushed,35,120,48.4295,4.5279,5.6487,12.8671,4206.2332
2139,CPC 40R ,Apasco,fluidizer,Crushed,35,120,48.4434,4.5413,5.6552,12.735,4217.2248
2140,CPC 40R ,Apasco,fluidizer,Crushed,35,120,47.8967,4.5277,5.6651,12.1697,4239.7703
2141,CPC 40R ,Apasco,fluidizer,Crushed,35,120,46.5792,4.5277,5.6637,12.0695,4224.5317
2142,CPC 40R ,Apasco,fluidizer,Crushed,35,120,45.8203,4.5277,5.6641,12.1249,4232.6119
2143,CPC 40R ,Apasco,fluidizer,Crushed,35,120,45.8042,4.5277,5.6542,11.981,4240.6793
2144,CPC 40R ,Apasco,fluidizer,Crushed,35,120,46.3405,4.5277,5.6673,12.1319,4240.5714
2145,CPC 40R ,Apasco,fluidizer,Crushed,35,120,47.9583,4.5277,5.6669,12.125,4242.7755
2146,CPC 40R ,Apasco,fluidizer,Crushed,35,120,46.5318,4.5277,5.656,12.1195,4232.4459
2147,CPC 40R ,Apasco,fluidizer,Crushed,35,120,48.3861,4.5277,5.6511,12.0199,4232.2382
2148,CPC 40R ,Apasco,fluidizer,Crushed,35,120,48.4138,4.5277,5.6619,12.0931,4227.4124
2149,CPC 40R ,Apasco,fluidizer,Crushed,35,120,48.1897,4.5277,5.6546,12.0732,4221.7066
2150,CPC 40R ,Apasco,fluidizer,Crushed,35,120,48.3399,4.5277,5.6503,12.0742,4232.8824
2151,CPC 40R ,Apasco,fluidizer,Crushed,35,120,46.8795,4.5277,5.6531,12.1607,4246.743
2152,CPC 40R ,Apasco,fluidizer,Crushed,35,120,48.5804,4.5277,5.6676,12.0252,4229.7676
2153,CPC 40R ,Apasco,fluidizer,Crushed,35,120,46.0907,4.5277,5.6572,12.066,4231.5839
2154,CPC 40R ,Apasco,fluidizer,Crushed,35,120,46.4212,4.5277,5.6642,11.9901,4227.5625
2155,CPC 40R ,Apasco,fluidizer,Crushed,35,120,45.7466,4.5277,5.6496,12.0347,4231.8199
2156,CPC 40R ,Apasco,fluidizer,Crushed,35,120,47.1867,4.5277,5.6559,12.1629,4227.8438
2157,CPC 40R ,Apasco,fluidizer,Crushed,35,120,46.6473,4.5277,5.6547,12.0291,4226.965
2158,CPC 40R ,Apasco,fluidizer,Crushed,35,120,45.8653,4.5277,5.6502,12.1676,4233.5493
2159,CPC 40R ,Apasco,fluidizer,Crushed,35,120,47.0341,4.5277,5.666,12.1212,4246.6378
2160,CPC 30R RS,CEMEX,No_additions,Volcanic,30,14,27.1089,,,2.0877,3003.4376
2161,CPC 30R RS,CEMEX,No_additions,Volcanic,30,14,27.9404,,,1.8312,2994.4017
2162,CPC 30R RS,CEMEX,No_additions,Volcanic,30,14,26.8142,,,2.2014,2998.6529
2163,CPC 30R RS,CEMEX,No_additions,Volcanic,30,14,27.1616,,,2.0921,3007.7772
2164,CPC 30R RS,CEMEX,No_additions,Volcanic,30,14,27.9369,,,2.0976,2994.1914
2165,CPC 30R RS,CEMEX,No_additions,Volcanic,30,14,27.2081,,,2.0073,2993.1436
2166,CPC 30R RS,CEMEX,No_additions,Volcanic,30,14,27.1412,,,2.1186,2990.569
2167,CPC 30R RS,CEMEX,No_additions,Volcanic,30,14,26.9155,,,2.1713,2990.0613
2168,CPC 30R RS,CEMEX,No_additions,Volcanic,30,14,27.8683,,,2.2013,3007.1611
2169,CPC 30R RS,CEMEX,No_additions,Volcanic,30,14,26.933,,,2.0454,2997.549
2170,CPC 30R RS,CEMEX,No_additions,Volcanic,30,14,27.1687,,,2.0708,3002.8361
2171,CPC 30R RS,CEMEX,No_additions,Volcanic,30,14,27.8464,,,1.9122,3002.5383
2172,CPC 30R RS,CEMEX,No_additions,Volcanic,30,14,27.3695,,,1.9705,3006.4793
2173,CPC 30R RS,CEMEX,No_additions,Volcanic,30,14,27.5081,,,2.1222,3001.1799
2174,CPC 30R RS,CEMEX,No_additions,Volcanic,30,14,27.4696,,,2.1159,2995.0715
2175,CPC 30R RS,CEMEX,No_additions,Volcanic,30,14,27.6076,,,2.0296,2991.6425
2176,CPC 30R RS,CEMEX,No_additions,Volcanic,30,14,26.8057,,,2.1245,2992.149
2177,CPC 30R RS,CEMEX,No_additions,Volcanic,30,14,27.4033,,,2.1584,3002.3841
2178,CPC 30R RS,CEMEX,No_additions,Volcanic,30,14,26.809,,,2.128,2992.4919
2179,CPC 30R RS,CEMEX,No_additions,Volcanic,30,14,27.7621,,,2.2084,2995.2071
2180,CPC 30R RS,CEMEX,No_additions,Volcanic,30,14,27.9693,,,2.5289,3001.5889
2181,CPC 30R RS,CEMEX,No_additions,Volcanic,30,14,27.9693,,,2.4874,3159.5732
2182,CPC 30R RS,CEMEX,No_additions,Volcanic,30,14,27.9693,,,2.2305,2993.668
2183,CPC 30R RS,CEMEX,No_additions,Volcanic,30,14,27.9693,,,2.6543,3128.1861
2184,CPC 30R RS,CEMEX,No_additions,Volcanic,30,14,27.9693,,,2.7008,3119.7731
2185,CPC 30R RS,CEMEX,No_additions,Volcanic,30,14,27.9693,,,2.5214,3055.3193
2186,CPC 30R RS,CEMEX,No_additions,Volcanic,30,14,27.9693,,,2.3232,3004.6617
2187,CPC 30R RS,CEMEX,No_additions,Volcanic,30,14,27.9693,,,2.5102,3071.9205
2188,CPC 30R RS,CEMEX,No_additions,Volcanic,30,14,27.9693,,,2.5072,3065.5815
2189,CPC 30R RS,CEMEX,No_additions,Volcanic,30,14,27.9693,,,2.2977,3054.4043
2190,CPC 30R RS,CEMEX,No_additions,Volcanic,30,14,27.9693,,,2.4045,3098.3527
2191,CPC 30R RS,CEMEX,No_additions,Volcanic,30,14,27.9693,,,2.235,3010.9528
2192,CPC 30R RS,CEMEX,No_additions,Volcanic,30,14,27.9693,,,2.5654,3191.9385
2193,CPC 30R RS,CEMEX,No_additions,Volcanic,30,14,27.9693,,,2.7508,3070.0246
2194,CPC 30R RS,CEMEX,No_additions,Volcanic,30,14,27.9693,,,2.4888,3147.563
2195,CPC 30R RS,CEMEX,No_additions,Volcanic,30,14,27.9693,,,2.6403,3092.7209
2196,CPC 30R RS,CEMEX,No_additions,Volcanic,30,14,27.9693,,,2.2806,3076.9955
2197,CPC 30R RS,CEMEX,No_additions,Volcanic,30,14,27.9693,,,2.4587,3169.8648
2198,CPC 30R RS,CEMEX,No_additions,Volcanic,30,14,27.9693,,,2.5165,3114.6602
