Repository: JaGuzmanT/ConcreteXAI

# ConcreteX (ConcreteProperties: A Multivariate Dataset for Concrete Strength Prediction) 🏫

## Researchers 🧑‍🔬
José A. Guzmán-Torres <br />
jose.alberto.guzman@umich.mx
https://orcid.org/0000-0002-9309-9390

Francisco J. Domínguez-Mota <br />
Gerardo Tinoco-Guerrero <br />
gerardo.tinoco@umich.mx
https://orcid.org/0000-0003-3119-770X

Universidad Michoacana de San Nicolás de Hidalgo, Faculty of Civil Engineering <br />
AULA-CIMNE, Morelia

## Description: 📝
This dataset contains 4419 measurements of compressive strength, tensile strength, flexural strength, electrical resistivity, and ultrasonic pulse velocity on concrete samples.

File: Data.csv (part 6 of 10)
,Type_of_cement,Brand,Additives,Type_of_aggregates,Design_F'c (Mpa),Curing_age_(days),Cs_(Mpa),Ts_(Mpa),Fs_(Mpa),Er_(ohm-cm),UPV_(m/s)
2199,CPC 30R RS,CEMEX,No_additions,Volcanic,30,14,27.9693,,,2.4744,3124.3587
2200,CPC 30R RS,CEMEX,No_additions,Volcanic,30,14,27.8436,,,2.9664,3273.0681
2201,CPC 30R RS,CEMEX,No_additions,Volcanic,30,14,26.9404,,,3.166,3241.5138
2202,CPC 30R RS,CEMEX,No_additions,Volcanic,30,14,27.1323,,,3.162,3287.2198
2203,CPC 30R RS,CEMEX,No_additions,Volcanic,30,14,27.0897,,,3.4092,3255.2049
2204,CPC 30R RS,CEMEX,No_additions,Volcanic,30,14,27.1895,,,3.3124,3224.7011
2205,CPC 30R RS,CEMEX,No_additions,Volcanic,30,14,27.3504,,,2.8297,3230.3671
2206,CPC 30R RS,CEMEX,No_additions,Volcanic,30,14,27.578,,,3.2942,3229.5718
2207,CPC 30R RS,CEMEX,No_additions,Volcanic,30,14,27.176,,,3.2215,3275.5629
2208,CPC 30R RS,CEMEX,No_additions,Volcanic,30,14,27.8283,,,3.4012,3285.9569
2209,CPC 30R RS,CEMEX,No_additions,Volcanic,30,14,27.7921,,,2.9477,3232.59
2210,CPC 30R RS,CEMEX,No_additions,Volcanic,30,14,27.9456,,,3.077,3253.7961
2211,CPC 30R RS,CEMEX,No_additions,Volcanic,30,14,26.8134,,,3.4526,3261.4496
2212,CPC 30R RS,CEMEX,No_additions,Volcanic,30,14,26.8061,,,2.9194,3226.8186
2213,CPC 30R RS,CEMEX,No_additions,Volcanic,30,14,27.8208,,,3.0955,3255.3203
2214,CPC 30R RS,CEMEX,No_additions,Volcanic,30,14,27.409,,,2.962,3282.0288
2215,CPC 30R RS,CEMEX,No_additions,Volcanic,30,14,27.1821,,,3.214,3250.2941
2216,CPC 30R RS,CEMEX,No_additions,Volcanic,30,14,27.6214,,,3.3961,3247.9254
2217,CPC 30R RS,CEMEX,No_additions,Volcanic,30,14,27.0648,,,3.3365,3274.8414
2218,CPC 30R RS,CEMEX,No_additions,Volcanic,30,14,27.3003,,,3.4541,3266.339
2219,CPC 30R RS,CEMEX,No_additions,Volcanic,30,14,27.4565,,,3.2579,3264.0995
2220,CPC 30R RS,CEMEX,No_additions,Volcanic,30,14,26.9307,,,3.2529,3202.9535
2221,CPC 30R RS,CEMEX,No_additions,Volcanic,30,14,27.2223,,,3.2483,3276.2309
2222,CPC 30R RS,CEMEX,No_additions,Volcanic,30,14,27.309,,,2.7437,3182.5549
2223,CPC 30R RS,CEMEX,No_additions,Volcanic,30,14,27.2072,,,2.9576,3236.0949
2224,CPC 30R RS,CEMEX,No_additions,Volcanic,30,14,27.0144,,,2.6788,3236.1132
2225,CPC 30R RS,CEMEX,No_additions,Volcanic,30,14,27.333,,,3.1349,3256.0821
2226,CPC 30R RS,CEMEX,No_additions,Volcanic,30,14,26.9237,,,3.0488,3149.0935
2227,CPC 30R RS,CEMEX,No_additions,Volcanic,30,14,27.0901,,,2.7828,3264.7954
2228,CPC 30R RS,CEMEX,No_additions,Volcanic,30,14,27.3428,,,3.0426,3226.4421
2229,CPC 30R RS,CEMEX,No_additions,Volcanic,30,14,26.9311,,,3.0381,3160.2012
2230,CPC 30R RS,CEMEX,No_additions,Volcanic,30,14,26.9205,,,3.3754,3203.5866
2231,CPC 30R RS,CEMEX,No_additions,Volcanic,30,14,27.3266,,,3.4496,3126.6937
2232,CPC 30R RS,CEMEX,No_additions,Volcanic,30,14,26.8117,,,2.8418,3142.4611
2233,CPC 30R RS,CEMEX,No_additions,Volcanic,30,14,26.95,,,3.2897,3180.6179
2234,CPC 30R RS,CEMEX,No_additions,Volcanic,30,14,27.1251,,,3.0554,3279.8776
2235,CPC 30R RS,CEMEX,No_additions,Volcanic,30,14,26.8924,,,2.7266,3151.582
2236,CPC 30R RS,CEMEX,No_additions,Volcanic,30,14,27.1517,,,2.7865,3186.6527
2237,CPC 30R RS,CEMEX,No_additions,Volcanic,30,14,27.2491,,,2.8598,3286.5017
2238,CPC 30R RS,CEMEX,No_additions,Volcanic,30,14,27.0713,,,2.5984,3239.2219
2239,CPC 30R RS,CEMEX,No_additions,Volcanic,30,14,27.1606,,,3.3249,3144.6432
2240,CPC 30R RS,CEMEX,No_additions,Volcanic,30,28,34.6558,,,4.4289,3118.9096
2241,CPC 30R RS,CEMEX,No_additions,Volcanic,30,28,33.8129,,,4.4412,3131.986
2242,CPC 30R RS,CEMEX,No_additions,Volcanic,30,28,34.3635,,,4.3355,3117.8398
2243,CPC 30R RS,CEMEX,No_additions,Volcanic,30,28,33.6317,,,4.3427,3136.4452
2244,CPC 30R RS,CEMEX,No_additions,Volcanic,30,28,34.236,,,4.3764,3126.7269
2245,CPC 30R RS,CEMEX,No_additions,Volcanic,30,28,34.7186,,,4.3938,3125.3816
2246,CPC 30R RS,CEMEX,No_additions,Volcanic,30,28,34.8429,,,4.4535,3121.3996
2247,CPC 30R RS,CEMEX,No_additions,Volcanic,30,28,34.2097,,,4.436,3111.0147
2248,CPC 30R RS,CEMEX,No_additions,Volcanic,30,28,33.8792,,,4.3655,3145.0963
2249,CPC 30R RS,CEMEX,No_additions,Volcanic,30,28,34.4409,,,4.4326,3136.2585
2250,CPC 30R RS,CEMEX,No_additions,Volcanic,30,28,34.8377,,,4.4066,3110.6816
2251,CPC 30R RS,CEMEX,No_additions,Volcanic,30,28,34.2271,,,4.4079,3112.9038
2252,CPC 30R RS,CEMEX,No_additions,Volcanic,30,28,34.9229,,,4.4697,3139.7962
2253,CPC 30R RS,CEMEX,No_additions,Volcanic,30,28,33.7588,,,4.3767,3124.0897
2254,CPC 30R RS,CEMEX,No_additions,Volcanic,30,28,33.6298,,,4.3364,3128.0281
2255,CPC 30R RS,CEMEX,No_additions,Volcanic,30,28,33.9088,,,4.3688,3130.1295
2256,CPC 30R RS,CEMEX,No_additions,Volcanic,30,28,34.0572,,,4.3979,3127.0951
2257,CPC 30R RS,CEMEX,No_additions,Volcanic,30,28,34.0937,,,4.4523,3113.2607
2258,CPC 30R RS,CEMEX,No_additions,Volcanic,30,28,33.9299,,,4.4016,3132.8821
2259,CPC 30R RS,CEMEX,No_additions,Volcanic,30,28,34.5028,,,4.3945,3129.5033
2260,CPC 30R RS,CEMEX,No_additions,Volcanic,30,28,34.9616,,,4.443,3122.4028
2261,CPC 30R RS,CEMEX,No_additions,Volcanic,30,28,34.9616,,,4.4502,3119.3066
2262,CPC 30R RS,CEMEX,No_additions,Volcanic,30,28,34.9616,,,4.3281,3126.9961
2263,CPC 30R RS,CEMEX,No_additions,Volcanic,30,28,34.9616,,,4.3526,3124.0471
2264,CPC 30R RS,CEMEX,No_additions,Volcanic,30,28,34.9616,,,4.4069,3116.7288
2265,CPC 30R RS,CEMEX,No_additions,Volcanic,30,28,34.9616,,,4.4497,3118.3717
2266,CPC 30R RS,CEMEX,No_additions,Volcanic,30,28,34.9616,,,4.4019,3136.6289
2267,CPC 30R RS,CEMEX,No_additions,Volcanic,30,28,34.9616,,,4.3335,3125.5897
2268,CPC 30R RS,CEMEX,No_additions,Volcanic,30,28,34.9616,,,4.4152,3122.4142
2269,CPC 30R RS,CEMEX,No_additions,Volcanic,30,28,34.9616,,,4.4196,3115.3168
2270,CPC 30R RS,CEMEX,No_additions,Volcanic,30,28,34.9616,,,4.4508,3121.8299
2271,CPC 30R RS,CEMEX,No_additions,Volcanic,30,28,34.9616,,,4.3867,3137.4272
2272,CPC 30R RS,CEMEX,No_additions,Volcanic,30,28,34.9616,,,4.4225,3128.7686
2273,CPC 30R RS,CEMEX,No_additions,Volcanic,30,28,34.9616,,,4.4675,3138.6907
2274,CPC 30R RS,CEMEX,No_additions,Volcanic,30,28,34.9616,,,4.4735,3130.3667
2275,CPC 30R RS,CEMEX,No_additions,Volcanic,30,28,34.9616,,,4.3811,3136.3443
2276,CPC 30R RS,CEMEX,No_additions,Volcanic,30,28,34.9616,,,4.3201,3113.9919
2277,CPC 30R RS,CEMEX,No_additions,Volcanic,30,28,34.9616,,,4.4507,3113.3844
2278,CPC 30R RS,CEMEX,No_additions,Volcanic,30,28,34.9616,,,4.3718,3122.8452
2279,CPC 30R RS,CEMEX,No_additions,Volcanic,30,28,34.9616,,,4.3436,3116.0999
2280,CPC 30R RS,CEMEX,No_additions,Volcanic,30,28,34.3548,,,4.2466,3144.7373
2281,CPC 30R RS,CEMEX,No_additions,Volcanic,30,28,34.7015,,,4.2917,3143.581
2282,CPC 30R RS,CEMEX,No_additions,Volcanic,30,28,34.0998,,,4.2481,3154.7428
2283,CPC 30R RS,CEMEX,No_additions,Volcanic,30,28,34.0533,,,4.2629,3143.2167
2284,CPC 30R RS,CEMEX,No_additions,Volcanic,30,28,34.6403,,,4.25,3144.4207
2285,CPC 30R RS,CEMEX,No_additions,Volcanic,30,28,34.1825,,,4.2468,3147.4728
2286,CPC 30R RS,CEMEX,No_additions,Volcanic,30,28,33.4794,,,4.2616,3151.1971
2287,CPC 30R RS,CEMEX,No_additions,Volcanic,30,28,34.2275,,,4.3007,3149.2134
2288,CPC 30R RS,CEMEX,No_additions,Volcanic,30,28,33.9204,,,4.2951,3143.7441
2289,CPC 30R RS,CEMEX,No_additions,Volcanic,30,28,34.3451,,,4.1767,3141.1397
2290,CPC 30R RS,CEMEX,No_additions,Volcanic,30,28,34.9095,,,4.2844,3152.6158
2291,CPC 30R RS,CEMEX,No_additions,Volcanic,30,28,34.5228,,,4.2166,3150.4513
2292,CPC 30R RS,CEMEX,No_additions,Volcanic,30,28,33.7607,,,4.1807,3143.9787
2293,CPC 30R RS,CEMEX,No_additions,Volcanic,30,28,34.4424,,,4.2673,3141.8759
2294,CPC 30R RS,CEMEX,No_additions,Volcanic,30,28,34.8367,,,4.2475,3147.6388
2295,CPC 30R RS,CEMEX,No_additions,Volcanic,30,28,34.1958,,,4.1859,3151.9521
2296,CPC 30R RS,CEMEX,No_additions,Volcanic,30,28,34.4119,,,4.1807,3148.2698
2297,CPC 30R RS,CEMEX,No_additions,Volcanic,30,28,33.8536,,,4.2329,3144.941
2298,CPC 30R RS,CEMEX,No_additions,Volcanic,30,28,34.1753,,,4.1922,3152.5887
2299,CPC 30R RS,CEMEX,No_additions,Volcanic,30,28,33.7561,,,4.2086,3145.1675
2300,CPC 30R RS,CEMEX,No_additions,Volcanic,30,28,34.0752,,,4.2292,3136.5719
2301,CPC 30R RS,CEMEX,No_additions,Volcanic,30,28,33.6052,,,4.1738,3144.354
2302,CPC 30R RS,CEMEX,No_additions,Volcanic,30,28,33.5559,,,4.1809,3136.5497
2303,CPC 30R RS,CEMEX,No_additions,Volcanic,30,28,34.0783,,,4.226,3136.2788
2304,CPC 30R RS,CEMEX,No_additions,Volcanic,30,28,33.9411,,,4.1659,3137.3024
2305,CPC 30R RS,CEMEX,No_additions,Volcanic,30,28,33.4753,,,4.2077,3140.3501
2306,CPC 30R RS,CEMEX,No_additions,Volcanic,30,28,34.1345,,,4.2688,3152.8763
2307,CPC 30R RS,CEMEX,No_additions,Volcanic,30,28,33.8493,,,4.2498,3139.4613
2308,CPC 30R RS,CEMEX,No_additions,Volcanic,30,28,33.8712,,,4.219,3134.7973
2309,CPC 30R RS,CEMEX,No_additions,Volcanic,30,28,33.9176,,,4.1646,3153.4541
2310,CPC 30R RS,CEMEX,No_additions,Volcanic,30,28,34.0329,,,4.2737,3148.6887
2311,CPC 30R RS,CEMEX,No_additions,Volcanic,30,28,34.104,,,4.2913,3152.0318
2312,CPC 30R RS,CEMEX,No_additions,Volcanic,30,28,33.7501,,,4.1704,3129.7276
2313,CPC 30R RS,CEMEX,No_additions,Volcanic,30,28,33.5266,,,4.2203,3135.7996
2314,CPC 30R RS,CEMEX,No_additions,Volcanic,30,28,34.013,,,4.1635,3138.8222
2315,CPC 30R RS,CEMEX,No_additions,Volcanic,30,28,33.7119,,,4.303,3146.8209
2316,CPC 30R RS,CEMEX,No_additions,Volcanic,30,28,34.0923,,,4.2943,3138.6122
2317,CPC 30R RS,CEMEX,No_additions,Volcanic,30,28,33.7417,,,4.1687,3133.6042
2318,CPC 30R RS,CEMEX,No_additions,Volcanic,30,28,34.0837,,,4.2845,3141.2831
2319,CPC 30R RS,CEMEX,No_additions,Volcanic,30,28,33.5955,,,4.3095,3141.4155
2320,CPC 30R RS,CEMEX,No_additions,Volcanic,30,60,35.2435,,,7.204,3150.6686
2321,CPC 30R RS,CEMEX,No_additions,Volcanic,30,60,35.1336,,,7.2185,3181.7042
2322,CPC 30R RS,CEMEX,No_additions,Volcanic,30,60,35.256,,,7.1708,3188.0691
2323,CPC 30R RS,CEMEX,No_additions,Volcanic,30,60,35.1619,,,7.2219,3154.99
2324,CPC 30R RS,CEMEX,No_additions,Volcanic,30,60,35.155,,,7.1714,3169.6063
2325,CPC 30R RS,CEMEX,No_additions,Volcanic,30,60,35.1985,,,7.1378,3147.0364
2326,CPC 30R RS,CEMEX,No_additions,Volcanic,30,60,35.2069,,,7.0713,3145.2637
2327,CPC 30R RS,CEMEX,No_additions,Volcanic,30,60,35.119,,,7.1,3148.0637
2328,CPC 30R RS,CEMEX,No_additions,Volcanic,30,60,35.2041,,,7.124,3170.6225
2329,CPC 30R RS,CEMEX,No_additions,Volcanic,30,60,35.198,,,7.0969,3175.6829
2330,CPC 30R RS,CEMEX,No_additions,Volcanic,30,60,35.2395,,,7.1653,3167.4755
2331,CPC 30R RS,CEMEX,No_additions,Volcanic,30,60,35.2148,,,7.1394,3156.275
2332,CPC 30R RS,CEMEX,No_additions,Volcanic,30,60,35.2165,,,7.1227,3188.9227
2333,CPC 30R RS,CEMEX,No_additions,Volcanic,30,60,35.1315,,,7.1018,3171.0804
2334,CPC 30R RS,CEMEX,No_additions,Volcanic,30,60,35.2263,,,7.1796,3165.0651
2335,CPC 30R RS,CEMEX,No_additions,Volcanic,30,60,35.217,,,7.2075,3160.0963
2336,CPC 30R RS,CEMEX,No_additions,Volcanic,30,60,35.2026,,,7.1936,3162.8438
2337,CPC 30R RS,CEMEX,No_additions,Volcanic,30,60,35.1588,,,7.0691,3149.935
2338,CPC 30R RS,CEMEX,No_additions,Volcanic,30,60,35.2415,,,7.1283,3157.5985
2339,CPC 30R RS,CEMEX,No_additions,Volcanic,30,60,35.1349,,,7.1101,3152.4191
2340,CPC 30R RS,CEMEX,No_additions,Volcanic,30,60,35.1814,,,6.2485,3172.1292
2341,CPC 30R RS,CEMEX,No_additions,Volcanic,30,60,35.4786,,,6.4477,3160.4323
2342,CPC 30R RS,CEMEX,No_additions,Volcanic,30,60,35.1399,,,7.0506,3146.2454
2343,CPC 30R RS,CEMEX,No_additions,Volcanic,30,60,35.7075,,,6.3452,3173.2679
2344,CPC 30R RS,CEMEX,No_additions,Volcanic,30,60,35.6657,,,6.3842,3152.4046
2345,CPC 30R RS,CEMEX,No_additions,Volcanic,30,60,35.2845,,,6.5398,3173.6195
2346,CPC 30R RS,CEMEX,No_additions,Volcanic,30,60,35.6499,,,6.2739,3158.7887
2347,CPC 30R RS,CEMEX,No_additions,Volcanic,30,60,35.5536,,,6.4001,3172.2236
2348,CPC 30R RS,CEMEX,No_additions,Volcanic,30,60,35.784,,,6.1469,3150.0987
2349,CPC 30R RS,CEMEX,No_additions,Volcanic,30,60,35.5546,,,6.489,3153.3496
2350,CPC 30R RS,CEMEX,No_additions,Volcanic,30,60,35.8241,,,6.3048,3145.1088
2351,CPC 30R RS,CEMEX,No_additions,Volcanic,30,60,35.4455,,,6.4176,3176.4377
2352,CPC 30R RS,CEMEX,No_additions,Volcanic,30,60,35.3973,,,6.147,3141.1007
2353,CPC 30R RS,CEMEX,No_additions,Volcanic,30,60,35.5,,,6.9873,3153.9332
2354,CPC 30R RS,CEMEX,No_additions,Volcanic,30,60,35.317,,,6.1337,3167.7991
2355,CPC 30R RS,CEMEX,No_additions,Volcanic,30,60,35.8456,,,6.8887,3160.8102
2356,CPC 30R RS,CEMEX,No_additions,Volcanic,30,60,35.4825,,,6.5553,3170.2167
2357,CPC 30R RS,CEMEX,No_additions,Volcanic,30,60,35.3155,,,6.301,3178.9255
2358,CPC 30R RS,CEMEX,No_additions,Volcanic,30,60,35.4546,,,6.2034,3159.3356
2359,CPC 30R RS,CEMEX,No_additions,Volcanic,30,60,35.6677,,,6.6304,3141.9106
2360,CPC 30R RS,CEMEX,No_additions,Volcanic,30,60,35.6362,,,6.2266,3155.5667
2361,CPC 30R RS,CEMEX,No_additions,Volcanic,30,60,35.7815,,,6.1716,3150.7833
2362,CPC 30R RS,CEMEX,No_additions,Volcanic,30,60,35.3372,,,6.1311,3163.43
2363,CPC 30R RS,CEMEX,No_additions,Volcanic,30,60,35.5164,,,6.271,3179.0692
2364,CPC 30R RS,CEMEX,No_additions,Volcanic,30,60,35.6552,,,6.1796,3148.2481
2365,CPC 30R RS,CEMEX,No_additions,Volcanic,30,60,35.7552,,,6.212,3178.99
2366,CPC 30R RS,CEMEX,No_additions,Volcanic,30,60,35.757,,,6.2166,3157.1095
2367,CPC 30R RS,CEMEX,No_additions,Volcanic,30,60,35.5572,,,6.2059,3169.3561
2368,CPC 30R RS,CEMEX,No_additions,Volcanic,30,60,35.6157,,,6.1719,3169.0947
2369,CPC 30R RS,CEMEX,No_additions,Volcanic,30,60,35.4129,,,6.1662,3155.69
2370,CPC 30R RS,CEMEX,No_additions,Volcanic,30,60,35.8548,,,6.1965,3171.3152
2371,CPC 30R RS,CEMEX,No_additions,Volcanic,30,60,35.3431,,,6.2641,3166.7298
2372,CPC 30R RS,CEMEX,No_additions,Volcanic,30,60,35.4534,,,6.2784,3179.294
2373,CPC 30R RS,CEMEX,No_additions,Volcanic,30,60,35.8112,,,6.134,3179.4719
2374,CPC 30R RS,CEMEX,No_additions,Volcanic,30,60,35.3358,,,6.2159,3162.0995
2375,CPC 30R RS,CEMEX,No_additions,Volcanic,30,60,35.7696,,,6.1615,3177.2583
2376,CPC 30R RS,CEMEX,No_additions,Volcanic,30,60,35.5012,,,6.1594,3150.4478
2377,CPC 30R RS,CEMEX,No_additions,Volcanic,30,60,35.5435,,,6.2189,3169.055
2378,CPC 30R RS,CEMEX,No_additions,Volcanic,30,60,35.7943,,,6.21,3165.8548
2379,CPC 30R RS,CEMEX,No_additions,Volcanic,30,60,35.8975,,,6.2333,3170.9534
2380,CPC 30R RS,CEMEX,No_additions,Volcanic,30,60,35.5216,,,6.5882,3141.9266
2381,CPC 30R RS,CEMEX,No_additions,Volcanic,30,60,35.5192,,,6.567,3142.6252
2382,CPC 30R RS,CEMEX,No_additions,Volcanic,30,60,35.3949,,,6.5034,3162.8922
2383,CPC 30R RS,CEMEX,No_additions,Volcanic,30,60,35.2631,,,6.5474,3150.1034
2384,CPC 30R RS,CEMEX,No_additions,Volcanic,30,60,35.4544,,,6.4153,3155.721
2385,CPC 30R RS,CEMEX,No_additions,Volcanic,30,60,35.3055,,,6.6662,3154.8556
2386,CPC 30R RS,CEMEX,No_additions,Volcanic,30,60,35.5061,,,6.6249,3158.6018
2387,CPC 30R RS,CEMEX,No_additions,Volcanic,30,60,35.4358,,,6.6087,3150.5525
2388,CPC 30R RS,CEMEX,No_additions,Volcanic,30,60,35.3341,,,6.6555,3141.2053
2389,CPC 30R RS,CEMEX,No_additions,Volcanic,30,60,35.5743,,,6.3855,3138.2529
2390,CPC 30R RS,CEMEX,No_additions,Volcanic,30,60,35.5168,,,6.535,3163.9307
2391,CPC 30R RS,CEMEX,No_additions,Volcanic,30,60,35.5634,,,6.3106,3162.4919
2392,CPC 30R RS,CEMEX,No_additions,Volcanic,30,60,35.2674,,,6.4638,3139.6184
2393,CPC 30R RS,CEMEX,No_additions,Volcanic,30,60,35.3089,,,6.3324,3155.4765
2394,CPC 30R RS,CEMEX,No_additions,Volcanic,30,60,35.5092,,,6.3025,3149.3603
2395,CPC 30R RS,CEMEX,No_additions,Volcanic,30,60,35.4946,,,6.6306,3149.7759
2396,CPC 30R RS,CEMEX,No_additions,Volcanic,30,60,35.5236,,,6.5111,3160.5624
2397,CPC 30R RS,CEMEX,No_additions,Volcanic,30,60,35.4241,,,6.3725,3152.0463
2398,CPC 30R RS,CEMEX,No_additions,Volcanic,30,60,35.3965,,,6.5649,3146.8052
2399,CPC 30R RS,CEMEX,No_additions,Volcanic,30,60,35.4637,,,6.6502,3141.8963
2400,CPC 30R RS,CEMEX,No_additions,Volcanic,30,90,35.9117,,,5.7163,3534.6755
2401,CPC 30R RS,CEMEX,No_additions,Volcanic,30,90,35.9004,,,5.7302,3532.9915
2402,CPC 30R RS,CEMEX,No_additions,Volcanic,30,90,35.8914,,,6.1209,3536.3225
2403,CPC 30R RS,CEMEX,No_additions,Volcanic,30,90,35.8776,,,6.2303,3533.7822
2404,CPC 30R RS,CEMEX,No_additions,Volcanic,30,90,35.9024,,,5.4478,3536.6761
2405,CPC 30R RS,CEMEX,No_additions,Volcanic,30,90,35.8827,,,5.431,3534.0145
2406,CPC 30R RS,CEMEX,No_additions,Volcanic,30,90,35.8941,,,4.9089,3534.5882
2407,CPC 30R RS,CEMEX,No_additions,Volcanic,30,90,35.9137,,,5.6243,3533.7929
2408,CPC 30R RS,CEMEX,No_additions,Volcanic,30,90,35.9109,,,6.2896,3529.5078
2409,CPC 30R RS,CEMEX,No_additions,Volcanic,30,90,35.9143,,,5.1042,3534.7814
2410,CPC 30R RS,CEMEX,No_additions,Volcanic,30,90,35.9168,,,4.992,3534.2439
2411,CPC 30R RS,CEMEX,No_additions,Volcanic,30,90,35.9092,,,5.0242,3532.6774
2412,CPC 30R RS,CEMEX,No_additions,Volcanic,30,90,35.8594,,,6.1321,3532.9889
2413,CPC 30R RS,CEMEX,No_additions,Volcanic,30,90,35.8595,,,6.118,3535.6866
2414,CPC 30R RS,CEMEX,No_additions,Volcanic,30,90,35.8647,,,5.5382,3529.543
2415,CPC 30R RS,CEMEX,No_additions,Volcanic,30,90,35.8753,,,6.2206,3536.8069
2416,CPC 30R RS,CEMEX,No_additions,Volcanic,30,90,35.8607,,,5.6005,3533.9806
2417,CPC 30R RS,CEMEX,No_additions,Volcanic,30,90,35.8853,,,6.8716,3533.8466
2418,CPC 30R RS,CEMEX,No_additions,Volcanic,30,90,35.8802,,,5.899,3535.9799
2419,CPC 30R RS,CEMEX,No_additions,Volcanic,30,90,35.8925,,,5.5695,3534.3765
2420,CPC 30R RS,CEMEX,No_additions,Volcanic,30,90,36.1888,,,5.816,3535.3126
2421,CPC 30R RS,CEMEX,No_additions,Volcanic,30,90,36.007,,,5.9136,3535.2462
2422,CPC 30R RS,CEMEX,No_additions,Volcanic,30,90,36.0185,,,5.3274,3535.3485
2423,CPC 30R RS,CEMEX,No_additions,Volcanic,30,90,36.1695,,,5.3612,3534.5843
2424,CPC 30R RS,CEMEX,No_additions,Volcanic,30,90,36.0192,,,5.6979,3534.0932
2425,CPC 30R RS,CEMEX,No_additions,Volcanic,30,90,35.9605,,,5.5148,3529.6015
2426,CPC 30R RS,CEMEX,No_additions,Volcanic,30,90,36.0676,,,5.3414,3530.9173
2427,CPC 30R RS,CEMEX,No_additions,Volcanic,30,90,36.1687,,,5.5764,3532.27
2428,CPC 30R RS,CEMEX,No_additions,Volcanic,30,90,36.0319,,,5.4016,3533.3557
2429,CPC 30R RS,CEMEX,No_additions,Volcanic,30,90,36.1221,,,6.3538,3534.7017
2430,CPC 30R RS,CEMEX,No_additions,Volcanic,30,90,36.1024,,,6.0622,3533.8469
2431,CPC 30R RS,CEMEX,No_additions,Volcanic,30,90,36.051,,,6.3141,3532.1731
2432,CPC 30R RS,CEMEX,No_additions,Volcanic,30,90,36.0577,,,5.9072,3536.9299
2433,CPC 30R RS,CEMEX,No_additions,Volcanic,30,90,36.1956,,,5.3246,3536.7662
2434,CPC 30R RS,CEMEX,No_additions,Volcanic,30,90,35.9447,,,6.0165,3532.7808
2435,CPC 30R RS,CEMEX,No_additions,Volcanic,30,90,36.0016,,,6.8448,3531.6352
2436,CPC 30R RS,CEMEX,No_additions,Volcanic,30,90,36.05,,,5.675,3530.8597
2437,CPC 30R RS,CEMEX,No_additions,Volcanic,30,90,36.0907,,,6.6841,3531.9128
2438,CPC 30R RS,CEMEX,No_additions,Volcanic,30,90,36.1748,,,6.5807,3531.1982
2439,CPC 30R RS,CEMEX,No_additions,Volcanic,30,90,36.0564,,,6.3492,3534.3266
2440,CPC 30R RS,CEMEX,No_additions,Volcanic,30,90,35.8126,,,6.0718,3559.2211
2441,CPC 30R RS,CEMEX,No_additions,Volcanic,30,90,35.5319,,,6.6517,3541.9379
2442,CPC 30R RS,CEMEX,No_additions,Volcanic,30,90,35.7849,,,6.175,3549.7346
2443,CPC 30R RS,CEMEX,No_additions,Volcanic,30,90,35.4277,,,7.5202,3557.757
2444,CPC 30R RS,CEMEX,No_additions,Volcanic,30,90,35.7861,,,7.5257,3560.2271
2445,CPC 30R RS,CEMEX,No_additions,Volcanic,30,90,35.7574,,,6.2833,3552.3025
2446,CPC 30R RS,CEMEX,No_additions,Volcanic,30,90,35.7671,,,6.1893,3539.2103
2447,CPC 30R RS,CEMEX,No_additions,Volcanic,30,90,36.0016,,,6.7492,3570.6745
2448,CPC 30R RS,CEMEX,No_additions,Volcanic,30,90,36.1324,,,5.775,3550.7904
2449,CPC 30R RS,CEMEX,No_additions,Volcanic,30,90,36.149,,,7.1696,3543.5211
2450,CPC 30R RS,CEMEX,No_additions,Volcanic,30,90,35.4027,,,7.0182,3570.3332
2451,CPC 30R RS,CEMEX,No_additions,Volcanic,30,90,35.9983,,,5.9097,3570.2262
2452,CPC 30R RS,CEMEX,No_additions,Volcanic,30,90,35.427,,,5.8789,3539.1944
2453,CPC 30R RS,CEMEX,No_additions,Volcanic,30,90,35.5632,,,7.2041,3552.9869
2454,CPC 30R RS,CEMEX,No_additions,Volcanic,30,90,35.4168,,,5.9097,3550.3673
2455,CPC 30R RS,CEMEX,No_additions,Volcanic,30,90,35.3576,,,5.601,3570.9825
2456,CPC 30R RS,CEMEX,No_additions,Volcanic,30,90,36.0832,,,6.9502,3539.4231
2457,CPC 30R RS,CEMEX,No_additions,Volcanic,30,90,35.8522,,,7.2043,3565.7314
2458,CPC 30R RS,CEMEX,No_additions,Volcanic,30,90,35.3189,,,7.5237,3544.1293
2459,CPC 30R RS,CEMEX,No_additions,Volcanic,30,90,35.6241,,,6.6781,3552.8787
2460,CPC 30R RS,CEMEX,No_additions,Volcanic,30,90,35.7688,,,6.6896,3560.8658
2461,CPC 30R RS,CEMEX,No_additions,Volcanic,30,90,35.5527,,,6.218,3552.2064
2462,CPC 30R RS,CEMEX,No_additions,Volcanic,30,90,35.3086,,,6.7901,3570.0387
2463,CPC 30R RS,CEMEX,No_additions,Volcanic,30,90,35.6261,,,7.5097,3565.3005
2464,CPC 30R RS,CEMEX,No_additions,Volcanic,30,90,35.4217,,,7.5294,3566.0261
2465,CPC 30R RS,CEMEX,No_additions,Volcanic,30,90,35.5763,,,6.3832,3550.5405
2466,CPC 30R RS,CEMEX,No_additions,Volcanic,30,90,35.6794,,,6.3372,3552.0748
2467,CPC 30R RS,CEMEX,No_additions,Volcanic,30,90,35.618,,,6.2457,3557.7804
2468,CPC 30R RS,CEMEX,No_additions,Volcanic,30,90,35.6081,,,6.2785,3547.3451
2469,CPC 30R RS,CEMEX,No_additions,Volcanic,30,90,35.5273,,,7.0581,3568.8985
2470,CPC 30R RS,CEMEX,No_additions,Volcanic,30,90,35.4286,,,6.353,3557.0433
2471,CPC 30R RS,CEMEX,No_additions,Volcanic,30,90,35.525,,,6.7764,3567.5071
2472,CPC 30R RS,CEMEX,No_additions,Volcanic,30,90,35.3065,,,7.3335,3567.2564
2473,CPC 30R RS,CEMEX,No_additions,Volcanic,30,90,35.6188,,,6.1787,3546.4429
2474,CPC 30R RS,CEMEX,No_additions,Volcanic,30,90,35.8009,,,6.3228,3545.2882
2475,CPC 30R RS,CEMEX,No_additions,Volcanic,30,90,35.351,,,7.5725,3562.8911
2476,CPC 30R RS,CEMEX,No_additions,Volcanic,30,90,35.3198,,,6.9958,3543.8991
2477,CPC 30R RS,CEMEX,No_additions,Volcanic,30,90,35.7635,,,6.407,3559.7727
2478,CPC 30R RS,CEMEX,No_additions,Volcanic,30,90,35.43,,,6.6688,3545.4795
2479,CPC 30R RS,CEMEX,No_additions,Volcanic,30,90,35.3059,,,7.0004,3555.888
2480,CPC 30R RS,CEMEX,Opuntia_ficus_indica,Recycled ,30,14,22.2558,,,2.8333,2900.3338
2481,CPC 30R RS,CEMEX,Opuntia_ficus_indica,Recycled ,30,14,20.8874,,,2.8601,2976.1258
2482,CPC 30R RS,CEMEX,Opuntia_ficus_indica,Recycled ,30,14,22.3876,,,2.8488,2687.8034
2483,CPC 30R RS,CEMEX,Opuntia_ficus_indica,Recycled ,30,14,20.7959,,,2.8252,2775.8144
2484,CPC 30R RS,CEMEX,Opuntia_ficus_indica,Recycled ,30,14,21.3177,,,2.8259,2780.9701
2485,CPC 30R RS,CEMEX,Opuntia_ficus_indica,Recycled ,30,14,21.8064,,,2.8454,2743.2835
2486,CPC 30R RS,CEMEX,Opuntia_ficus_indica,Recycled ,30,14,21.7897,,,2.8596,2840.5762
2487,CPC 30R RS,CEMEX,Opuntia_ficus_indica,Recycled ,30,14,21.9571,,,2.8483,3018.9155
2488,CPC 30R RS,CEMEX,Opuntia_ficus_indica,Recycled ,30,14,21.9172,,,2.8609,3079.9833
2489,CPC 30R RS,CEMEX,Opuntia_ficus_indica,Recycled ,30,14,21.4817,,,2.8472,2721.3046
2490,CPC 30R RS,CEMEX,Opuntia_ficus_indica,Recycled ,30,14,20.8859,,,2.8446,3117.1003
2491,CPC 30R RS,CEMEX,Opuntia_ficus_indica,Recycled ,30,14,22.128,,,2.8387,2940.9003
2492,CPC 30R RS,CEMEX,Opuntia_ficus_indica,Recycled ,30,14,21.0929,,,2.8488,2789.9811
2493,CPC 30R RS,CEMEX,Opuntia_ficus_indica,Recycled ,30,14,21.9222,,,2.8316,2729.2145
2494,CPC 30R RS,CEMEX,Opuntia_ficus_indica,Recycled ,30,14,22.342,,,2.8238,2818.035
2495,CPC 30R RS,CEMEX,Opuntia_ficus_indica,Recycled ,30,14,20.7735,,,2.8276,2801.4793
2496,CPC 30R RS,CEMEX,Opuntia_ficus_indica,Recycled ,30,14,22.5747,,,2.8578,2785.7685
2497,CPC 30R RS,CEMEX,Opuntia_ficus_indica,Recycled ,30,14,20.6662,,,2.8449,3114.4183
2498,CPC 30R RS,CEMEX,Opuntia_ficus_indica,Recycled ,30,14,22.2974,,,2.8617,3114.7629
2499,CPC 30R RS,CEMEX,Opuntia_ficus_indica,Recycled ,30,14,22.298,,,2.8244,2863.7033
2500,CPC 30R RS,CEMEX,Opuntia_ficus_indica,Recycled ,30,14,22.5536,,,2.8533,2614.1945
2501,CPC 30R RS,CEMEX,Opuntia_ficus_indica,Recycled ,30,14,21.7794,,,2.8293,2503.7437
2502,CPC 30R RS,CEMEX,Opuntia_ficus_indica,Recycled ,30,14,21.1593,,,2.8349,2560.5444
2503,CPC 30R RS,CEMEX,Opuntia_ficus_indica,Recycled ,30,14,22.1296,,,2.8648,2646.7232
2504,CPC 30R RS,CEMEX,Opuntia_ficus_indica,Recycled ,30,14,21.3727,,,2.8507,2534.079
2505,CPC 30R RS,CEMEX,Opuntia_ficus_indica,Recycled ,30,14,21.6927,,,2.8486,2623.9495
2506,CPC 30R RS,CEMEX,Opuntia_ficus_indica,Recycled ,30,14,21.399,,,2.8289,2513.2811
2507,CPC 30R RS,CEMEX,Opuntia_ficus_indica,Recycled ,30,14,21.384,,,2.8528,2599.6165
2508,CPC 30R RS,CEMEX,Opuntia_ficus_indica,Recycled ,30,14,22.554,,,2.8472,2611.3273
2509,CPC 30R RS,CEMEX,Opuntia_ficus_indica,Recycled ,30,14,22.1894,,,2.8463,2666.3169
2510,CPC 30R RS,CEMEX,Opuntia_ficus_indica,Recycled ,30,14,21.6115,,,2.854,2563.7463
2511,CPC 30R RS,CEMEX,Opuntia_ficus_indica,Recycled ,30,14,21.8671,,,2.8333,2592.1472
2512,CPC 30R RS,CEMEX,Opuntia_ficus_indica,Recycled ,30,14,21.113,,,2.8601,2592.6868
2513,CPC 30R RS,CEMEX,Opuntia_ficus_indica,Recycled ,30,14,21.4631,,,2.8452,2631.3675
2514,CPC 30R RS,CEMEX,Opuntia_ficus_indica,Recycled ,30,14,21.7451,,,2.8498,2523.0065
2515,CPC 30R RS,CEMEX,Opuntia_ficus_indica,Recycled ,30,14,22.1648,,,2.8477,2570.6746
2516,CPC 30R RS,CEMEX,Opuntia_ficus_indica,Recycled ,30,14,22.2316,,,2.8642,2580.0087
2517,CPC 30R RS,CEMEX,Opuntia_ficus_indica,Recycled ,30,14,21.2476,,,2.8287,2634.1539
2518,CPC 30R RS,CEMEX,Opuntia_ficus_indica,Recycled ,30,14,21.934,,,2.8546,2631.4958
2519,CPC 30R RS,CEMEX,Opuntia_ficus_indica,Recycled ,30,14,21.3578,,,2.8635,2622.6559
2520,CPC 30R RS,CEMEX,Opuntia_ficus_indica,Recycled ,30,14,21.2701,,,2.8756,3243.6063
2521,CPC 30R RS,CEMEX,Opuntia_ficus_indica,Recycled ,30,14,22.8147,,,2.882,2537.532
2522,CPC 30R RS,CEMEX,Opuntia_ficus_indica,Recycled ,30,14,21.1267,,,2.8714,2648.0118
2523,CPC 30R RS,CEMEX,Opuntia_ficus_indica,Recycled ,30,14,22.895,,,2.8726,3080.226
2524,CPC 30R RS,CEMEX,Opuntia_ficus_indica,Recycled ,30,14,22.8966,,,2.885,2636.9466
2525,CPC 30R RS,CEMEX,Opuntia_ficus_indica,Recycled ,30,14,22.134,,,2.8758,3381.9847
2526,CPC 30R RS,CEMEX,Opuntia_ficus_indica,Recycled ,30,14,21.3145,,,2.8712,3140.1927
2527,CPC 30R RS,CEMEX,Opuntia_ficus_indica,Recycled ,30,14,21.4313,,,2.8683,2566.3044
2528,CPC 30R RS,CEMEX,Opuntia_ficus_indica,Recycled ,30,14,22.5033,,,2.8755,2998.5133
2529,CPC 30R RS,CEMEX,Opuntia_ficus_indica,Recycled ,30,14,22.7574,,,2.8756,2831.5127
2530,CPC 30R RS,CEMEX,Opuntia_ficus_indica,Recycled ,30,14,21.1413,,,2.884,3221.9102
2531,CPC 30R RS,CEMEX,Opuntia_ficus_indica,Recycled ,30,14,22.6083,,,2.8857,2771.5901
2532,CPC 30R RS,CEMEX,Opuntia_ficus_indica,Recycled ,30,14,23.0126,,,2.8738,3371.4873
2533,CPC 30R RS,CEMEX,Opuntia_ficus_indica,Recycled ,30,14,21.7663,,,2.886,3097.7189
2534,CPC 30R RS,CEMEX,Opuntia_ficus_indica,Recycled ,30,14,22.3656,,,2.8684,3299.8392
2535,CPC 30R RS,CEMEX,Opuntia_ficus_indica,Recycled ,30,14,21.7666,,,2.8684,2826.3661
2536,CPC 30R RS,CEMEX,Opuntia_ficus_indica,Recycled ,30,14,21.5098,,,2.8853,2571.6614
2537,CPC 30R RS,CEMEX,Opuntia_ficus_indica,Recycled ,30,14,22.6658,,,2.8806,3122.2636
2538,CPC 30R RS,CEMEX,Opuntia_ficus_indica,Recycled ,30,14,22.5378,,,2.8799,2728.7279
2539,CPC 30R RS,CEMEX,Opuntia_ficus_indica,Recycled ,30,14,21.6364,,,2.8761,3180.4425
2540,CPC 30R RS,CEMEX,Opuntia_ficus_indica,Recycled ,30,14,22.3724,,,2.8826,3033.2792
2541,CPC 30R RS,CEMEX,Opuntia_ficus_indica,Recycled ,30,14,22.5739,,,2.867,3349.7448
2542,CPC 30R RS,CEMEX,Opuntia_ficus_indica,Recycled ,30,14,22.9847,,,2.886,2966.4629
2543,CPC 30R RS,CEMEX,Opuntia_ficus_indica,Recycled ,30,14,23.0696,,,2.8643,3349.8117
2544,CPC 30R RS,CEMEX,Opuntia_ficus_indica,Recycled ,30,14,22.4864,,,2.8627,3273.7645
2545,CPC 30R RS,CEMEX,Opuntia_ficus_indica,Recycled ,30,14,22.7522,,,2.8825,3284.1836
2546,CPC 30R RS,CEMEX,Opuntia_ficus_indica,Recycled ,30,14,22.6754,,,2.8835,3230.3309
2547,CPC 30R RS,CEMEX,Opuntia_ficus_indica,Recycled ,30,14,22.7408,,,2.8856,3360.6033
2548,CPC 30R RS,CEMEX,Opuntia_ficus_indica,Recycled ,30,14,22.8862,,,2.8802,3118.5066
2549,CPC 30R RS,CEMEX,Opuntia_ficus_indica,Recycled ,30,14,22.6011,,,2.8634,3205.0009
2550,CPC 30R RS,CEMEX,Opuntia_ficus_indica,Recycled ,30,14,22.2285,,,2.8784,3334.1343
2551,CPC 30R RS,CEMEX,Opuntia_ficus_indica,Recycled ,30,14,22.8453,,,2.8632,3083.7571
2552,CPC 30R RS,CEMEX,Opuntia_ficus_indica,Recycled ,30,14,22.2676,,,2.8689,3078.5764
2553,CPC 30R RS,CEMEX,Opuntia_ficus_indica,Recycled ,30,14,22.5464,,,2.8717,3191.8853
2554,CPC 30R RS,CEMEX,Opuntia_ficus_indica,Recycled ,30,14,22.5586,,,2.8622,3261.2865
2555,CPC 30R RS,CEMEX,Opuntia_ficus_indica,Recycled ,30,14,22.8808,,,2.873,3073.1472
2556,CPC 30R RS,CEMEX,Opuntia_ficus_indica,Recycled ,30,14,22.8584,,,2.8607,3363.8908
2557,CPC 30R RS,CEMEX,Opuntia_ficus_indica,Recycled ,30,14,22.3299,,,2.8749,3256.0335
2558,CPC 30R RS,CEMEX,Opuntia_ficus_indica,Recycled ,30,14,22.7637,,,2.8779,2996.7279
2559,CPC 30R RS,CEMEX,Opuntia_ficus_indica,Recycled ,30,14,22.4008,,,2.8838,3144.4169
2560,CPC 30R RS,CEMEX,Opuntia_ficus_indica,Recycled ,30,28,25.1976,,,4.073,3492.7695
2561,CPC 30R RS,CEMEX,Opuntia_ficus_indica,Recycled ,30,28,25.1884,,,4.0756,3491.4038
2562,CPC 30R RS,CEMEX,Opuntia_ficus_indica,Recycled ,30,28,25.187,,,4.0631,3489.5254
2563,CPC 30R RS,CEMEX,Opuntia_ficus_indica,Recycled ,30,28,25.1982,,,4.0339,3492.9484
2564,CPC 30R RS,CEMEX,Opuntia_ficus_indica,Recycled ,30,28,25.1908,,,4.0439,3491.3366
2565,CPC 30R RS,CEMEX,Opuntia_ficus_indica,Recycled ,30,28,25.1841,,,4.0409,3492.3818
2566,CPC 30R RS,CEMEX,Opuntia_ficus_indica,Recycled ,30,28,25.1977,,,4.0464,3489.5846
2567,CPC 30R RS,CEMEX,Opuntia_ficus_indica,Recycled ,30,28,25.1622,,,4.0448,3490.184
2568,CPC 30R RS,CEMEX,Opuntia_ficus_indica,Recycled ,30,28,25.1706,,,4.0534,3491.4597
2569,CPC 30R RS,CEMEX,Opuntia_ficus_indica,Recycled ,30,28,25.1993,,,4.0815,3490.0582
2570,CPC 30R RS,CEMEX,Opuntia_ficus_indica,Recycled ,30,28,25.1907,,,4.0501,3488.1403
2571,CPC 30R RS,CEMEX,Opuntia_ficus_indica,Recycled ,30,28,25.1788,,,4.0325,3488.8399
2572,CPC 30R RS,CEMEX,Opuntia_ficus_indica,Recycled ,30,28,25.1871,,,4.0792,3489.0531
2573,CPC 30R RS,CEMEX,Opuntia_ficus_indica,Recycled ,30,28,25.1765,,,4.0589,3488.985
2574,CPC 30R RS,CEMEX,Opuntia_ficus_indica,Recycled ,30,28,25.175,,,4.0446,3491.4394
2575,CPC 30R RS,CEMEX,Opuntia_ficus_indica,Recycled ,30,28,25.1684,,,4.0579,3487.845
2576,CPC 30R RS,CEMEX,Opuntia_ficus_indica,Recycled ,30,28,25.1752,,,4.0822,3489.2677
2577,CPC 30R RS,CEMEX,Opuntia_ficus_indica,Recycled ,30,28,25.161,,,4.0676,3489.7176
2578,CPC 30R RS,CEMEX,Opuntia_ficus_indica,Recycled ,30,28,25.1787,,,4.0812,3491.522
2579,CPC 30R RS,CEMEX,Opuntia_ficus_indica,Recycled ,30,28,25.1732,,,4.0424,3488.936
2580,CPC 30R RS,CEMEX,Opuntia_ficus_indica,Recycled ,30,28,24.7344,,,4.0621,3486.786
2581,CPC 30R RS,CEMEX,Opuntia_ficus_indica,Recycled ,30,28,24.9349,,,4.0634,3474.6748
2582,CPC 30R RS,CEMEX,Opuntia_ficus_indica,Recycled ,30,28,24.7961,,,4.0505,3478.5623
2583,CPC 30R RS,CEMEX,Opuntia_ficus_indica,Recycled ,30,28,25.0052,,,4.0695,3478.0037
2584,CPC 30R RS,CEMEX,Opuntia_ficus_indica,Recycled ,30,28,24.9794,,,4.0472,3474.8746
2585,CPC 30R RS,CEMEX,Opuntia_ficus_indica,Recycled ,30,28,24.8057,,,4.0835,3476.7115
2586,CPC 30R RS,CEMEX,Opuntia_ficus_indica,Recycled ,30,28,24.727,,,4.0609,3474.7127
2587,CPC 30R RS,CEMEX,Opuntia_ficus_indica,Recycled ,30,28,24.9499,,,4.0629,3489.5412
2588,CPC 30R RS,CEMEX,Opuntia_ficus_indica,Recycled ,30,28,24.7584,,,4.0763,3486.9362
2589,CPC 30R RS,CEMEX,Opuntia_ficus_indica,Recycled ,30,28,24.8473,,,4.0819,3474.6098
2590,CPC 30R RS,CEMEX,Opuntia_ficus_indica,Recycled ,30,28,24.9292,,,4.0783,3493.1706
2591,CPC 30R RS,CEMEX,Opuntia_ficus_indica,Recycled ,30,28,24.7377,,,4.0836,3484.4383
2592,CPC 30R RS,CEMEX,Opuntia_ficus_indica,Recycled ,30,28,24.8065,,,4.0605,3487.9521
2593,CPC 30R RS,CEMEX,Opuntia_ficus_indica,Recycled ,30,28,24.7421,,,4.0623,3483.0832
2594,CPC 30R RS,CEMEX,Opuntia_ficus_indica,Recycled ,30,28,24.8915,,,4.0606,3489.994
2595,CPC 30R RS,CEMEX,Opuntia_ficus_indica,Recycled ,30,28,25.0188,,,4.0752,3483.1704
2596,CPC 30R RS,CEMEX,Opuntia_ficus_indica,Recycled ,30,28,24.9725,,,4.0517,3484.8838
2597,CPC 30R RS,CEMEX,Opuntia_ficus_indica,Recycled ,30,28,24.7649,,,4.0726,3483.1752
2598,CPC 30R RS,CEMEX,Opuntia_ficus_indica,Recycled ,30,28,25.1927,,,4.0814,3478.0949
2599,CPC 30R RS,CEMEX,Opuntia_ficus_indica,Recycled ,30,28,25.1251,,,4.0737,3482.6137
2600,CPC 30R RS,CEMEX,Opuntia_ficus_indica,Recycled ,30,28,24.5933,,,4.1414,3471.9756
2601,CPC 30R RS,CEMEX,Opuntia_ficus_indica,Recycled ,30,28,24.5737,,,4.0818,3467.6039
2602,CPC 30R RS,CEMEX,Opuntia_ficus_indica,Recycled ,30,28,24.7064,,,4.0606,3468.7019
2603,CPC 30R RS,CEMEX,Opuntia_ficus_indica,Recycled ,30,28,24.5421,,,4.1132,3466.3917
2604,CPC 30R RS,CEMEX,Opuntia_ficus_indica,Recycled ,30,28,24.4784,,,4.1139,3471.2261
2605,CPC 30R RS,CEMEX,Opuntia_ficus_indica,Recycled ,30,28,24.6927,,,4.1423,3470.7971
2606,CPC 30R RS,CEMEX,Opuntia_ficus_indica,Recycled ,30,28,24.6026,,,4.0848,3465.8098
2607,CPC 30R RS,CEMEX,Opuntia_ficus_indica,Recycled ,30,28,24.6459,,,4.1239,3470.3521
2608,CPC 30R RS,CEMEX,Opuntia_ficus_indica,Recycled ,30,28,24.4522,,,4.0973,3467.155
2609,CPC 30R RS,CEMEX,Opuntia_ficus_indica,Recycled ,30,28,24.5556,,,4.1468,3466.2174
2610,CPC 30R RS,CEMEX,Opuntia_ficus_indica,Recycled ,30,28,24.6531,,,4.1414,3466.7017
2611,CPC 30R RS,CEMEX,Opuntia_ficus_indica,Recycled ,30,28,24.6864,,,4.0627,3466.6861
2612,CPC 30R RS,CEMEX,Opuntia_ficus_indica,Recycled ,30,28,24.5731,,,4.1365,3469.6372
2613,CPC 30R RS,CEMEX,Opuntia_ficus_indica,Recycled ,30,28,24.4954,,,4.135,3469.174
2614,CPC 30R RS,CEMEX,Opuntia_ficus_indica,Recycled ,30,28,24.4929,,,4.0957,3466.4425
2615,CPC 30R RS,CEMEX,Opuntia_ficus_indica,Recycled ,30,28,24.4939,,,4.139,3470.4128
2616,CPC 30R RS,CEMEX,Opuntia_ficus_indica,Recycled ,30,28,24.6669,,,4.1354,3466.6447
2617,CPC 30R RS,CEMEX,Opuntia_ficus_indica,Recycled ,30,28,24.5733,,,4.0764,3468.8276
2618,CPC 30R RS,CEMEX,Opuntia_ficus_indica,Recycled ,30,28,24.4825,,,4.0503,3471.8471
2619,CPC 30R RS,CEMEX,Opuntia_ficus_indica,Recycled ,30,28,24.6896,,,4.0515,3466.915
2620,CPC 30R RS,CEMEX,Opuntia_ficus_indica,Recycled ,30,28,24.7449,,,4.1415,3473.3942
2621,CPC 30R RS,CEMEX,Opuntia_ficus_indica,Recycled ,30,28,24.7599,,,4.1,3475.3483
2622,CPC 30R RS,CEMEX,Opuntia_ficus_indica,Recycled ,30,28,24.5236,,,4.1186,3477.8501
2623,CPC 30R RS,CEMEX,Opuntia_ficus_indica,Recycled ,30,28,24.4748,,,4.1012,3467.8953
2624,CPC 30R RS,CEMEX,Opuntia_ficus_indica,Recycled ,30,28,24.6124,,,4.1266,3474.526
2625,CPC 30R RS,CEMEX,Opuntia_ficus_indica,Recycled ,30,28,24.7375,,,4.1058,3469.9183
2626,CPC 30R RS,CEMEX,Opuntia_ficus_indica,Recycled ,30,28,24.6108,,,4.1341,3465.8018
2627,CPC 30R RS,CEMEX,Opuntia_ficus_indica,Recycled ,30,28,24.5915,,,4.1513,3476.9117
2628,CPC 30R RS,CEMEX,Opuntia_ficus_indica,Recycled ,30,28,24.6223,,,4.1468,3470.6562
2629,CPC 30R RS,CEMEX,Opuntia_ficus_indica,Recycled ,30,28,24.4916,,,4.1344,3471.8618
2630,CPC 30R RS,CEMEX,Opuntia_ficus_indica,Recycled ,30,28,24.494,,,4.1439,3470.2678
2631,CPC 30R RS,CEMEX,Opuntia_ficus_indica,Recycled ,30,28,24.7497,,,4.1289,3465.3419
2632,CPC 30R RS,CEMEX,Opuntia_ficus_indica,Recycled ,30,28,24.6571,,,4.1052,3475.8564
2633,CPC 30R RS,CEMEX,Opuntia_ficus_indica,Recycled ,30,28,24.5401,,,4.1283,3468.1607
2634,CPC 30R RS,CEMEX,Opuntia_ficus_indica,Recycled ,30,28,24.7478,,,4.12,3474.9535
2635,CPC 30R RS,CEMEX,Opuntia_ficus_indica,Recycled ,30,28,24.4683,,,4.1124,3466.0249
2636,CPC 30R RS,CEMEX,Opuntia_ficus_indica,Recycled ,30,28,24.6067,,,4.1021,3475.5774
2637,CPC 30R RS,CEMEX,Opuntia_ficus_indica,Recycled ,30,28,24.6984,,,4.1032,3472.4245
2638,CPC 30R RS,CEMEX,Opuntia_ficus_indica,Recycled ,30,28,24.5656,,,4.1293,3465.691
2639,CPC 30R RS,CEMEX,Opuntia_ficus_indica,Recycled ,30,28,24.5872,,,4.1501,3471.5468
2640,CPC 30R RS,CEMEX,Opuntia_ficus_indica,Recycled ,30,60,31.4003,,,6.6759,3480.0598
2641,CPC 30R RS,CEMEX,Opuntia_ficus_indica,Recycled ,30,60,31.4315,,,6.6759,3479.591
2642,CPC 30R RS,CEMEX,Opuntia_ficus_indica,Recycled ,30,60,31.4216,,,6.6759,3478.6781
2643,CPC 30R RS,CEMEX,Opuntia_ficus_indica,Recycled ,30,60,31.3614,,,6.6759,3481.122
2644,CPC 30R RS,CEMEX,Opuntia_ficus_indica,Recycled ,30,60,31.3792,,,6.6759,3481.787
2645,CPC 30R RS,CEMEX,Opuntia_ficus_indica,Recycled ,30,60,31.3878,,,6.6759,3481.1953
2646,CPC 30R RS,CEMEX,Opuntia_ficus_indica,Recycled ,30,60,31.429,,,6.6759,3481.4577
2647,CPC 30R RS,CEMEX,Opuntia_ficus_indica,Recycled ,30,60,31.3912,,,6.6759,3480.3103
2648,CPC 30R RS,CEMEX,Opuntia_ficus_indica,Recycled ,30,60,31.3759,,,6.6759,3481.3017
2649,CPC 30R RS,CEMEX,Opuntia_ficus_indica,Recycled ,30,60,31.4063,,,6.6759,3481.1933
2650,CPC 30R RS,CEMEX,Opuntia_ficus_indica,Recycled ,30,60,31.3962,,,6.6759,3481.0344
2651,CPC 30R RS,CEMEX,Opuntia_ficus_indica,Recycled ,30,60,31.4318,,,6.6759,3478.9194
2652,CPC 30R RS,CEMEX,Opuntia_ficus_indica,Recycled ,30,60,31.4349,,,6.6759,3480.0218
2653,CPC 30R RS,CEMEX,Opuntia_ficus_indica,Recycled ,30,60,31.425,,,6.6759,3478.5084
2654,CPC 30R RS,CEMEX,Opuntia_ficus_indica,Recycled ,30,60,31.4157,,,6.6759,3479.0381
2655,CPC 30R RS,CEMEX,Opuntia_ficus_indica,Recycled ,30,60,31.4186,,,6.6759,3481.0635
2656,CPC 30R RS,CEMEX,Opuntia_ficus_indica,Recycled ,30,60,31.4319,,,6.6759,3479.8835
2657,CPC 30R RS,CEMEX,Opuntia_ficus_indica,Recycled ,30,60,31.3611,,,6.6759,3479.2318
2658,CPC 30R RS,CEMEX,Opuntia_ficus_indica,Recycled ,30,60,31.3841,,,6.6759,3480.6261
2659,CPC 30R RS,CEMEX,Opuntia_ficus_indica,Recycled ,30,60,31.3559,,,6.6759,3480.7364
2660,CPC 30R RS,CEMEX,Opuntia_ficus_indica,Recycled ,30,60,31.6886,,,6.4921,3478.2609
2661,CPC 30R RS,CEMEX,Opuntia_ficus_indica,Recycled ,30,60,31.5925,,,6.3385,3478.2609
2662,CPC 30R RS,CEMEX,Opuntia_ficus_indica,Recycled ,30,60,31.5502,,,6.0698,3478.2609
2663,CPC 30R RS,CEMEX,Opuntia_ficus_indica,Recycled ,30,60,31.5084,,,6.4849,3478.2609
2664,CPC 30R RS,CEMEX,Opuntia_ficus_indica,Recycled ,30,60,31.6007,,,6.5995,3478.2609
2665,CPC 30R RS,CEMEX,Opuntia_ficus_indica,Recycled ,30,60,31.5272,,,6.1781,3478.2609
2666,CPC 30R RS,CEMEX,Opuntia_ficus_indica,Recycled ,30,60,31.4609,,,6.2879,3478.2609
2667,CPC 30R RS,CEMEX,Opuntia_ficus_indica,Recycled ,30,60,31.4659,,,6.3576,3478.2609
2668,CPC 30R RS,CEMEX,Opuntia_ficus_indica,Recycled ,30,60,31.4609,,,6.4283,3478.2609
2669,CPC 30R RS,CEMEX,Opuntia_ficus_indica,Recycled ,30,60,31.5633,,,6.4966,3478.2609
2670,CPC 30R RS,CEMEX,Opuntia_ficus_indica,Recycled ,30,60,31.4774,,,6.5055,3478.2609
2671,CPC 30R RS,CEMEX,Opuntia_ficus_indica,Recycled ,30,60,31.5732,,,6.1961,3478.2609
2672,CPC 30R RS,CEMEX,Opuntia_ficus_indica,Recycled ,30,60,31.7098,,,6.0937,3478.2609
2673,CPC 30R RS,CEMEX,Opuntia_ficus_indica,Recycled ,30,60,31.5464,,,6.0858,3478.2609
2674,CPC 30R RS,CEMEX,Opuntia_ficus_indica,Recycled ,30,60,31.4765,,,6.3742,3478.2609
2675,CPC 30R RS,CEMEX,Opuntia_ficus_indica,Recycled ,30,60,31.611,,,6.1893,3478.2609
2676,CPC 30R RS,CEMEX,Opuntia_ficus_indica,Recycled ,30,60,31.7027,,,6.2783,3478.2609
2677,CPC 30R RS,CEMEX,Opuntia_ficus_indica,Recycled ,30,60,31.5449,,,6.2746,3478.2609
2678,CPC 30R RS,CEMEX,Opuntia_ficus_indica,Recycled ,30,60,31.453,,,6.2822,3478.2609
2679,CPC 30R RS,CEMEX,Opuntia_ficus_indica,Recycled ,30,60,31.4831,,,6.4513,3478.2609
2680,CPC 30R RS,CEMEX,Opuntia_ficus_indica,Recycled ,30,60,31.7562,,,6.3827,3476.6234
2681,CPC 30R RS,CEMEX,Opuntia_ficus_indica,Recycled ,30,60,31.8955,,,6.1136,3469.6182
2682,CPC 30R RS,CEMEX,Opuntia_ficus_indica,Recycled ,30,60,31.8359,,,6.5248,3471.9845
2683,CPC 30R RS,CEMEX,Opuntia_ficus_indica,Recycled ,30,60,31.8803,,,6.4515,3477.2274
2684,CPC 30R RS,CEMEX,Opuntia_ficus_indica,Recycled ,30,60,31.8868,,,6.3818,3471.4622
2685,CPC 30R RS,CEMEX,Opuntia_ficus_indica,Recycled ,30,60,31.86,,,6.5491,3470.9308
2686,CPC 30R RS,CEMEX,Opuntia_ficus_indica,Recycled ,30,60,31.872,,,6.1027,3470.0752
2687,CPC 30R RS,CEMEX,Opuntia_ficus_indica,Recycled ,30,60,31.9242,,,6.1124,3474.3721
2688,CPC 30R RS,CEMEX,Opuntia_ficus_indica,Recycled ,30,60,31.8791,,,6.5363,3467.6851
2689,CPC 30R RS,CEMEX,Opuntia_ficus_indica,Recycled ,30,60,31.9238,,,6.5848,3469.5181
2690,CPC 30R RS,CEMEX,Opuntia_ficus_indica,Recycled ,30,60,31.8382,,,6.1229,3468.3526
2691,CPC 30R RS,CEMEX,Opuntia_ficus_indica,Recycled ,30,60,31.7698,,,6.4519,3470.7789
2692,CPC 30R RS,CEMEX,Opuntia_ficus_indica,Recycled ,30,60,31.7544,,,6.364,3477.8125
2693,CPC 30R RS,CEMEX,Opuntia_ficus_indica,Recycled ,30,60,31.8899,,,6.0314,3475.4609
2694,CPC 30R RS,CEMEX,Opuntia_ficus_indica,Recycled ,30,60,31.8047,,,6.4792,3469.4366
