Repository: JaGuzmanT/ConcreteXAI

# ConcreteX (ConcreteProperties: A Multivariate Dataset for Concrete Strength Prediction) 🏫

## Researchers 🧑‍🔬
José A. Guzmán-Torres <br />
jose.alberto.guzman@umich.mx
https://orcid.org/0000-0002-9309-9390

Francisco J. Domínguez-Mota <br />
Gerardo Tinoco-Guerrero <br />
gerardo.tinoco@umich.mx
https://orcid.org/0000-0003-3119-770X

Universidad Michoacana de San Nicolás de Hidalgo, Faculty of Civil Engineering <br />
AULA-CIMNE, Morelia

## Description: 📝
This dataset contains 4419 measurements of compressive strength, tensile strength, flexural strength, electrical resistivity, and ultrasonic pulse velocity on concrete samples.

File: Data.csv (part 7 of 10)
,Type_of_cement,Brand,Additives,Type_of_aggregates,Design_F'c (Mpa),Curing_age_(days),Cs_(Mpa),Ts_(Mpa),Fs_(Mpa),Er_(ohm-cm),UPV_(m/s)
2695,CPC 30R RS,CEMEX,Opuntia_ficus_indica,Recycled ,30,60,31.8809,,,6.523,3467.8017
2696,CPC 30R RS,CEMEX,Opuntia_ficus_indica,Recycled ,30,60,31.877,,,6.355,3476.1342
2697,CPC 30R RS,CEMEX,Opuntia_ficus_indica,Recycled ,30,60,31.8515,,,6.6176,3473.4689
2698,CPC 30R RS,CEMEX,Opuntia_ficus_indica,Recycled ,30,60,31.8901,,,6.1269,3469.95
2699,CPC 30R RS,CEMEX,Opuntia_ficus_indica,Recycled ,30,60,31.846,,,6.1719,3467.8264
2700,CPC 30R RS,CEMEX,Opuntia_ficus_indica,Recycled ,30,60,31.8125,,,6.6732,3468.7766
2701,CPC 30R RS,CEMEX,Opuntia_ficus_indica,Recycled ,30,60,31.8097,,,6.4371,3470.5615
2702,CPC 30R RS,CEMEX,Opuntia_ficus_indica,Recycled ,30,60,31.6864,,,6.4007,3470.5418
2703,CPC 30R RS,CEMEX,Opuntia_ficus_indica,Recycled ,30,60,31.8403,,,6.6507,3468.7337
2704,CPC 30R RS,CEMEX,Opuntia_ficus_indica,Recycled ,30,60,31.9169,,,6.4849,3468.3736
2705,CPC 30R RS,CEMEX,Opuntia_ficus_indica,Recycled ,30,60,31.8822,,,6.6449,3470.5094
2706,CPC 30R RS,CEMEX,Opuntia_ficus_indica,Recycled ,30,60,31.757,,,6.4888,3469.9842
2707,CPC 30R RS,CEMEX,Opuntia_ficus_indica,Recycled ,30,60,31.7136,,,6.59,3467.5906
2708,CPC 30R RS,CEMEX,Opuntia_ficus_indica,Recycled ,30,60,31.6767,,,6.4155,3471.4347
2709,CPC 30R RS,CEMEX,Opuntia_ficus_indica,Recycled ,30,60,31.8893,,,6.5736,3471.1881
2710,CPC 30R RS,CEMEX,Opuntia_ficus_indica,Recycled ,30,60,31.7358,,,6.4598,3470.7634
2711,CPC 30R RS,CEMEX,Opuntia_ficus_indica,Recycled ,30,60,31.7854,,,6.3817,3469.6434
2712,CPC 30R RS,CEMEX,Opuntia_ficus_indica,Recycled ,30,60,31.8364,,,6.6476,3467.3835
2713,CPC 30R RS,CEMEX,Opuntia_ficus_indica,Recycled ,30,60,31.8063,,,6.5439,3468.7504
2714,CPC 30R RS,CEMEX,Opuntia_ficus_indica,Recycled ,30,60,31.8103,,,6.5942,3469.1266
2715,CPC 30R RS,CEMEX,Opuntia_ficus_indica,Recycled ,30,60,31.7665,,,6.4644,3471.5898
2716,CPC 30R RS,CEMEX,Opuntia_ficus_indica,Recycled ,30,60,31.7405,,,6.6483,3468.2554
2717,CPC 30R RS,CEMEX,Opuntia_ficus_indica,Recycled ,30,60,31.8649,,,6.6589,3470.1235
2718,CPC 30R RS,CEMEX,Opuntia_ficus_indica,Recycled ,30,60,31.9247,,,6.4602,3471.1495
2719,CPC 30R RS,CEMEX,Opuntia_ficus_indica,Recycled ,30,60,31.7173,,,6.6059,3470.4438
2720,CPC 30R RS,CEMEX,Opuntia_ficus_indica,Recycled ,30,90,33.8517,,,6.6231,3628.8089
2721,CPC 30R RS,CEMEX,Opuntia_ficus_indica,Recycled ,30,90,33.3932,,,6.5236,3626.4273
2722,CPC 30R RS,CEMEX,Opuntia_ficus_indica,Recycled ,30,90,34.1016,,,6.6254,3620.1699
2723,CPC 30R RS,CEMEX,Opuntia_ficus_indica,Recycled ,30,90,34.1848,,,6.5457,3628.4711
2724,CPC 30R RS,CEMEX,Opuntia_ficus_indica,Recycled ,30,90,33.2388,,,6.656,3629.5234
2725,CPC 30R RS,CEMEX,Opuntia_ficus_indica,Recycled ,30,90,33.2731,,,6.4811,3628.6792
2726,CPC 30R RS,CEMEX,Opuntia_ficus_indica,Recycled ,30,90,33.1263,,,6.5661,3623.9683
2727,CPC 30R RS,CEMEX,Opuntia_ficus_indica,Recycled ,30,90,33.2875,,,6.5409,3628.7364
2728,CPC 30R RS,CEMEX,Opuntia_ficus_indica,Recycled ,30,90,34.271,,,6.5307,3629.4669
2729,CPC 30R RS,CEMEX,Opuntia_ficus_indica,Recycled ,30,90,33.6673,,,6.6152,3621.4749
2730,CPC 30R RS,CEMEX,Opuntia_ficus_indica,Recycled ,30,90,33.1289,,,6.5992,3627.9208
2731,CPC 30R RS,CEMEX,Opuntia_ficus_indica,Recycled ,30,90,33.7074,,,6.6464,3621.9839
2732,CPC 30R RS,CEMEX,Opuntia_ficus_indica,Recycled ,30,90,33.2765,,,6.5588,3629.2553
2733,CPC 30R RS,CEMEX,Opuntia_ficus_indica,Recycled ,30,90,34.2313,,,6.6255,3626.2688
2734,CPC 30R RS,CEMEX,Opuntia_ficus_indica,Recycled ,30,90,33.1409,,,6.5617,3628.6316
2735,CPC 30R RS,CEMEX,Opuntia_ficus_indica,Recycled ,30,90,33.218,,,6.4669,3628.7187
2736,CPC 30R RS,CEMEX,Opuntia_ficus_indica,Recycled ,30,90,33.6441,,,6.6741,3628.1476
2737,CPC 30R RS,CEMEX,Opuntia_ficus_indica,Recycled ,30,90,33.8019,,,6.5769,3620.4688
2738,CPC 30R RS,CEMEX,Opuntia_ficus_indica,Recycled ,30,90,33.9132,,,6.5168,3623.3749
2739,CPC 30R RS,CEMEX,Opuntia_ficus_indica,Recycled ,30,90,33.4581,,,6.4838,3627.7345
2740,CPC 30R RS,CEMEX,Opuntia_ficus_indica,Recycled ,30,90,33.1408,,,6.6523,3632.6306
2741,CPC 30R RS,CEMEX,Opuntia_ficus_indica,Recycled ,30,90,33.5278,,,6.5956,3622.7556
2742,CPC 30R RS,CEMEX,Opuntia_ficus_indica,Recycled ,30,90,34.1169,,,6.6033,3631.26
2743,CPC 30R RS,CEMEX,Opuntia_ficus_indica,Recycled ,30,90,33.7129,,,6.6238,3622.0997
2744,CPC 30R RS,CEMEX,Opuntia_ficus_indica,Recycled ,30,90,33.635,,,6.5982,3630.6499
2745,CPC 30R RS,CEMEX,Opuntia_ficus_indica,Recycled ,30,90,33.6593,,,6.5642,3624.9012
2746,CPC 30R RS,CEMEX,Opuntia_ficus_indica,Recycled ,30,90,33.4579,,,6.496,3623.308
2747,CPC 30R RS,CEMEX,Opuntia_ficus_indica,Recycled ,30,90,34.1471,,,6.5804,3622.9792
2748,CPC 30R RS,CEMEX,Opuntia_ficus_indica,Recycled ,30,90,34.1806,,,6.6008,3621.3666
2749,CPC 30R RS,CEMEX,Opuntia_ficus_indica,Recycled ,30,90,33.6776,,,6.493,3631.4877
2750,CPC 30R RS,CEMEX,Opuntia_ficus_indica,Recycled ,30,90,34.192,,,6.6374,3620.8817
2751,CPC 30R RS,CEMEX,Opuntia_ficus_indica,Recycled ,30,90,33.6156,,,6.5624,3625.6726
2752,CPC 30R RS,CEMEX,Opuntia_ficus_indica,Recycled ,30,90,33.5836,,,6.4713,3625.5227
2753,CPC 30R RS,CEMEX,Opuntia_ficus_indica,Recycled ,30,90,33.3551,,,6.4799,3621.8783
2754,CPC 30R RS,CEMEX,Opuntia_ficus_indica,Recycled ,30,90,33.3336,,,6.5145,3627.6413
2755,CPC 30R RS,CEMEX,Opuntia_ficus_indica,Recycled ,30,90,34.0203,,,6.4952,3621.149
2756,CPC 30R RS,CEMEX,Opuntia_ficus_indica,Recycled ,30,90,33.9064,,,6.5536,3627.5689
2757,CPC 30R RS,CEMEX,Opuntia_ficus_indica,Recycled ,30,90,33.6949,,,6.4617,3626.9244
2758,CPC 30R RS,CEMEX,Opuntia_ficus_indica,Recycled ,30,90,34.0164,,,6.4817,3622.5448
2759,CPC 30R RS,CEMEX,Opuntia_ficus_indica,Recycled ,30,90,33.6758,,,6.6367,3630.2026
2760,CPC 30R RS,CEMEX,Opuntia_ficus_indica,Recycled ,30,90,32.937,,,6.6759,3625.6292
2761,CPC 30R RS,CEMEX,Opuntia_ficus_indica,Recycled ,30,90,33.7119,,,6.6759,3628.6088
2762,CPC 30R RS,CEMEX,Opuntia_ficus_indica,Recycled ,30,90,32.8549,,,6.6759,3618.868
2763,CPC 30R RS,CEMEX,Opuntia_ficus_indica,Recycled ,30,90,33.8733,,,6.6759,3624.3499
2764,CPC 30R RS,CEMEX,Opuntia_ficus_indica,Recycled ,30,90,34.0804,,,6.6759,3633.5978
2765,CPC 30R RS,CEMEX,Opuntia_ficus_indica,Recycled ,30,90,32.6364,,,6.6759,3622.4978
2766,CPC 30R RS,CEMEX,Opuntia_ficus_indica,Recycled ,30,90,32.8075,,,6.6759,3626.8921
2767,CPC 30R RS,CEMEX,Opuntia_ficus_indica,Recycled ,30,90,33.6973,,,6.6759,3622.1019
2768,CPC 30R RS,CEMEX,Opuntia_ficus_indica,Recycled ,30,90,33.2703,,,6.6759,3620.6523
2769,CPC 30R RS,CEMEX,Opuntia_ficus_indica,Recycled ,30,90,32.7586,,,6.6759,3622.7177
2770,CPC 30R RS,CEMEX,Opuntia_ficus_indica,Recycled ,30,90,32.9293,,,6.6759,3625.5619
2771,CPC 30R RS,CEMEX,Opuntia_ficus_indica,Recycled ,30,90,33.908,,,6.6759,3622.5406
2772,CPC 30R RS,CEMEX,Opuntia_ficus_indica,Recycled ,30,90,33.8128,,,6.6759,3623.4734
2773,CPC 30R RS,CEMEX,Opuntia_ficus_indica,Recycled ,30,90,34.1976,,,6.6759,3625.7635
2774,CPC 30R RS,CEMEX,Opuntia_ficus_indica,Recycled ,30,90,33.2431,,,6.6759,3622.9952
2775,CPC 30R RS,CEMEX,Opuntia_ficus_indica,Recycled ,30,90,33.0822,,,6.6759,3628.1635
2776,CPC 30R RS,CEMEX,Opuntia_ficus_indica,Recycled ,30,90,33.8341,,,6.6759,3624.4268
2777,CPC 30R RS,CEMEX,Opuntia_ficus_indica,Recycled ,30,90,32.6741,,,6.6759,3627.3313
2778,CPC 30R RS,CEMEX,Opuntia_ficus_indica,Recycled ,30,90,34.1589,,,6.6759,3620.8631
2779,CPC 30R RS,CEMEX,Opuntia_ficus_indica,Recycled ,30,90,33.9261,,,6.6759,3630.7459
2780,CPC 30R RS,CEMEX,Opuntia_ficus_indica,Recycled ,30,90,32.9639,,,6.5913,3626.1077
2781,CPC 30R RS,CEMEX,Opuntia_ficus_indica,Recycled ,30,90,32.9902,,,6.5881,3621.6482
2782,CPC 30R RS,CEMEX,Opuntia_ficus_indica,Recycled ,30,90,31.946,,,6.5812,3619.9337
2783,CPC 30R RS,CEMEX,Opuntia_ficus_indica,Recycled ,30,90,32.4576,,,6.599,3619.2047
2784,CPC 30R RS,CEMEX,Opuntia_ficus_indica,Recycled ,30,90,32.8651,,,6.6573,3619.349
2785,CPC 30R RS,CEMEX,Opuntia_ficus_indica,Recycled ,30,90,32.1802,,,6.6584,3621.4765
2786,CPC 30R RS,CEMEX,Opuntia_ficus_indica,Recycled ,30,90,32.8337,,,6.6472,3622.961
2787,CPC 30R RS,CEMEX,Opuntia_ficus_indica,Recycled ,30,90,32.8109,,,6.6459,3618.6505
2788,CPC 30R RS,CEMEX,Opuntia_ficus_indica,Recycled ,30,90,32.6068,,,6.6747,3623.7368
2789,CPC 30R RS,CEMEX,Opuntia_ficus_indica,Recycled ,30,90,31.9143,,,6.5891,3620.681
2790,CPC 30R RS,CEMEX,Opuntia_ficus_indica,Recycled ,30,90,32.3314,,,6.5989,3622.9152
2791,CPC 30R RS,CEMEX,Opuntia_ficus_indica,Recycled ,30,90,32.9112,,,6.6387,3620.1118
2792,CPC 30R RS,CEMEX,Opuntia_ficus_indica,Recycled ,30,90,32.6636,,,6.6134,3620.5241
2793,CPC 30R RS,CEMEX,Opuntia_ficus_indica,Recycled ,30,90,32.3304,,,6.5965,3620.1249
2794,CPC 30R RS,CEMEX,Opuntia_ficus_indica,Recycled ,30,90,32.6101,,,6.6694,3623.6259
2795,CPC 30R RS,CEMEX,Opuntia_ficus_indica,Recycled ,30,90,32.1806,,,6.5903,3618.8988
2796,CPC 30R RS,CEMEX,Opuntia_ficus_indica,Recycled ,30,90,32.5432,,,6.5826,3624.8909
2797,CPC 30R RS,CEMEX,Opuntia_ficus_indica,Recycled ,30,90,32.9967,,,6.6631,3625.9062
2798,CPC 30R RS,CEMEX,Opuntia_ficus_indica,Recycled ,30,90,32.8507,,,6.616,3622.0866
2799,CPC 30R RS,CEMEX,Opuntia_ficus_indica,Recycled ,30,90,32.225,,,6.6615,3624.755
2800,CPC 30R RS,CEMEX,No_additions,Recycled ,30,14,29.4715,,,4.9087,3667.1752
2801,CPC 30R RS,CEMEX,No_additions,Recycled ,30,14,28.9652,,,4.9087,3686.4929
2802,CPC 30R RS,CEMEX,No_additions,Recycled ,30,14,29.9467,,,4.9087,3677.3689
2803,CPC 30R RS,CEMEX,No_additions,Recycled ,30,14,28.5374,,,4.9087,3664.9355
2804,CPC 30R RS,CEMEX,No_additions,Recycled ,30,14,28.797,,,4.9087,3665.9541
2805,CPC 30R RS,CEMEX,No_additions,Recycled ,30,14,29.6726,,,4.9087,3676.873
2806,CPC 30R RS,CEMEX,No_additions,Recycled ,30,14,28.538,,,4.9087,3665.2273
2807,CPC 30R RS,CEMEX,No_additions,Recycled ,30,14,29.2355,,,4.9087,3670.7175
2808,CPC 30R RS,CEMEX,No_additions,Recycled ,30,14,29.6559,,,4.9087,3665.5938
2809,CPC 30R RS,CEMEX,No_additions,Recycled ,30,14,29.5594,,,4.9087,3663.3569
2810,CPC 30R RS,CEMEX,No_additions,Recycled ,30,14,28.6274,,,4.9087,3681.136
2811,CPC 30R RS,CEMEX,No_additions,Recycled ,30,14,29.0897,,,4.9087,3669.0978
2812,CPC 30R RS,CEMEX,No_additions,Recycled ,30,14,28.9532,,,4.9087,3688.2576
2813,CPC 30R RS,CEMEX,No_additions,Recycled ,30,14,29.1531,,,4.9087,3670.8544
2814,CPC 30R RS,CEMEX,No_additions,Recycled ,30,14,29.3231,,,4.9087,3677.5903
2815,CPC 30R RS,CEMEX,No_additions,Recycled ,30,14,28.6339,,,4.9087,3670.1991
2816,CPC 30R RS,CEMEX,No_additions,Recycled ,30,14,29.8193,,,4.9087,3670.9527
2817,CPC 30R RS,CEMEX,No_additions,Recycled ,30,14,29.4055,,,4.9087,3688.4342
2818,CPC 30R RS,CEMEX,No_additions,Recycled ,30,14,28.6606,,,4.9087,3666.3858
2819,CPC 30R RS,CEMEX,No_additions,Recycled ,30,14,29.2895,,,4.9087,3672.1953
2820,CPC 30R RS,CEMEX,No_additions,Recycled ,30,14,28.2222,,,4.8711,3675.4131
2821,CPC 30R RS,CEMEX,No_additions,Recycled ,30,14,28.5004,,,4.6916,3665.9253
2822,CPC 30R RS,CEMEX,No_additions,Recycled ,30,14,28.6828,,,4.7304,3682.2503
2823,CPC 30R RS,CEMEX,No_additions,Recycled ,30,14,29.0939,,,4.8431,3662.4091
2824,CPC 30R RS,CEMEX,No_additions,Recycled ,30,14,29.4795,,,4.6928,3675.0238
2825,CPC 30R RS,CEMEX,No_additions,Recycled ,30,14,28.9009,,,4.9014,3667.4239
2826,CPC 30R RS,CEMEX,No_additions,Recycled ,30,14,29.5011,,,4.7806,3674.6339
2827,CPC 30R RS,CEMEX,No_additions,Recycled ,30,14,29.369,,,4.732,3678.5236
2828,CPC 30R RS,CEMEX,No_additions,Recycled ,30,14,28.2612,,,4.7937,3683.9258
2829,CPC 30R RS,CEMEX,No_additions,Recycled ,30,14,28.3091,,,4.815,3676.2799
2830,CPC 30R RS,CEMEX,No_additions,Recycled ,30,14,28.4788,,,4.8961,3673.5763
2831,CPC 30R RS,CEMEX,No_additions,Recycled ,30,14,28.2331,,,4.8335,3664.9826
2832,CPC 30R RS,CEMEX,No_additions,Recycled ,30,14,29.6321,,,4.6932,3686.0856
2833,CPC 30R RS,CEMEX,No_additions,Recycled ,30,14,28.9977,,,4.7714,3665.6761
2834,CPC 30R RS,CEMEX,No_additions,Recycled ,30,14,28.7927,,,4.7973,3662.2963
2835,CPC 30R RS,CEMEX,No_additions,Recycled ,30,14,28.2567,,,4.8338,3664.0039
2836,CPC 30R RS,CEMEX,No_additions,Recycled ,30,14,28.7235,,,4.6948,3659.1822
2837,CPC 30R RS,CEMEX,No_additions,Recycled ,30,14,29.2381,,,4.6937,3673.1826
2838,CPC 30R RS,CEMEX,No_additions,Recycled ,30,14,28.5811,,,4.7793,3686.7666
2839,CPC 30R RS,CEMEX,No_additions,Recycled ,30,14,28.4357,,,4.7094,3682.3741
2840,CPC 30R RS,CEMEX,No_additions,Recycled ,30,14,29.687,,,4.7172,3650.7647
2841,CPC 30R RS,CEMEX,No_additions,Recycled ,30,14,28.3197,,,4.7119,3651.028
2842,CPC 30R RS,CEMEX,No_additions,Recycled ,30,14,30.5415,,,4.7964,3649.9159
2843,CPC 30R RS,CEMEX,No_additions,Recycled ,30,14,28.2363,,,4.7676,3648.5607
2844,CPC 30R RS,CEMEX,No_additions,Recycled ,30,14,29.4925,,,4.7108,3649.6174
2845,CPC 30R RS,CEMEX,No_additions,Recycled ,30,14,28.4095,,,4.7388,3655.9971
2846,CPC 30R RS,CEMEX,No_additions,Recycled ,30,14,29.1028,,,4.6974,3645.4162
2847,CPC 30R RS,CEMEX,No_additions,Recycled ,30,14,30.2508,,,4.6995,3655.083
2848,CPC 30R RS,CEMEX,No_additions,Recycled ,30,14,28.7418,,,4.7793,3656.252
2849,CPC 30R RS,CEMEX,No_additions,Recycled ,30,14,30.4408,,,4.8142,3650.2053
2850,CPC 30R RS,CEMEX,No_additions,Recycled ,30,14,29.985,,,4.7632,3645.4972
2851,CPC 30R RS,CEMEX,No_additions,Recycled ,30,14,29.0975,,,4.8216,3651.1082
2852,CPC 30R RS,CEMEX,No_additions,Recycled ,30,14,28.7546,,,4.7564,3650.8113
2853,CPC 30R RS,CEMEX,No_additions,Recycled ,30,14,28.765,,,4.7115,3649.1801
2854,CPC 30R RS,CEMEX,No_additions,Recycled ,30,14,30.1299,,,4.7176,3645.0445
2855,CPC 30R RS,CEMEX,No_additions,Recycled ,30,14,28.2264,,,4.818,3647.7839
2856,CPC 30R RS,CEMEX,No_additions,Recycled ,30,14,29.9124,,,4.7579,3656.226
2857,CPC 30R RS,CEMEX,No_additions,Recycled ,30,14,29.7399,,,4.752,3651.3488
2858,CPC 30R RS,CEMEX,No_additions,Recycled ,30,14,30.0753,,,4.7375,3647.7572
2859,CPC 30R RS,CEMEX,No_additions,Recycled ,30,14,30.6871,,,4.7738,3653.651
2860,CPC 30R RS,CEMEX,No_additions,Recycled ,30,14,30.1932,,,4.8302,3660.9189
2861,CPC 30R RS,CEMEX,No_additions,Recycled ,30,14,30.3718,,,4.8302,3655.1489
2862,CPC 30R RS,CEMEX,No_additions,Recycled ,30,14,29.4806,,,4.8302,3643.4946
2863,CPC 30R RS,CEMEX,No_additions,Recycled ,30,14,29.5837,,,4.8302,3652.7804
2864,CPC 30R RS,CEMEX,No_additions,Recycled ,30,14,30.0817,,,4.8302,3651.3346
2865,CPC 30R RS,CEMEX,No_additions,Recycled ,30,14,30.6161,,,4.8302,3659.0675
2866,CPC 30R RS,CEMEX,No_additions,Recycled ,30,14,29.9328,,,4.8302,3643.2132
2867,CPC 30R RS,CEMEX,No_additions,Recycled ,30,14,30.4769,,,4.8302,3644.5725
2868,CPC 30R RS,CEMEX,No_additions,Recycled ,30,14,29.9798,,,4.8302,3653.9085
2869,CPC 30R RS,CEMEX,No_additions,Recycled ,30,14,30.2349,,,4.8302,3645.8014
2870,CPC 30R RS,CEMEX,No_additions,Recycled ,30,14,30.293,,,4.8302,3645.8447
2871,CPC 30R RS,CEMEX,No_additions,Recycled ,30,14,29.6982,,,4.8302,3645.7972
2872,CPC 30R RS,CEMEX,No_additions,Recycled ,30,14,30.0028,,,4.8302,3650.3982
2873,CPC 30R RS,CEMEX,No_additions,Recycled ,30,14,29.606,,,4.8302,3652.4189
2874,CPC 30R RS,CEMEX,No_additions,Recycled ,30,14,30.4522,,,4.8302,3646.1534
2875,CPC 30R RS,CEMEX,No_additions,Recycled ,30,14,29.7685,,,4.8302,3651.4051
2876,CPC 30R RS,CEMEX,No_additions,Recycled ,30,14,30.6717,,,4.8302,3656.8522
2877,CPC 30R RS,CEMEX,No_additions,Recycled ,30,14,29.5908,,,4.8302,3650.6538
2878,CPC 30R RS,CEMEX,No_additions,Recycled ,30,14,29.7678,,,4.8302,3649.3954
2879,CPC 30R RS,CEMEX,No_additions,Recycled ,30,14,29.3817,,,4.8302,3652.8419
2880,CPC 30R RS,CEMEX,No_additions,Recycled ,30,28,34.1864,,,5.1467,3752.3358
2881,CPC 30R RS,CEMEX,No_additions,Recycled ,30,28,34.2325,,,4.9865,3751.9476
2882,CPC 30R RS,CEMEX,No_additions,Recycled ,30,28,34.21,,,5.0978,3754.6058
2883,CPC 30R RS,CEMEX,No_additions,Recycled ,30,28,34.2159,,,5.1449,3752.3081
2884,CPC 30R RS,CEMEX,No_additions,Recycled ,30,28,34.199,,,5.0424,3755.8654
2885,CPC 30R RS,CEMEX,No_additions,Recycled ,30,28,34.1856,,,4.3716,3753.1048
2886,CPC 30R RS,CEMEX,No_additions,Recycled ,30,28,34.2292,,,4.3931,3754.7004
2887,CPC 30R RS,CEMEX,No_additions,Recycled ,30,28,34.1893,,,4.3887,3752.8281
2888,CPC 30R RS,CEMEX,No_additions,Recycled ,30,28,34.2021,,,4.6837,3752.5371
2889,CPC 30R RS,CEMEX,No_additions,Recycled ,30,28,34.2163,,,4.7984,3751.8227
2890,CPC 30R RS,CEMEX,No_additions,Recycled ,30,28,34.2375,,,4.354,3753.1826
2891,CPC 30R RS,CEMEX,No_additions,Recycled ,30,28,34.2104,,,5.1338,3753.8552
2892,CPC 30R RS,CEMEX,No_additions,Recycled ,30,28,34.2371,,,4.6207,3755.1361
2893,CPC 30R RS,CEMEX,No_additions,Recycled ,30,28,34.194,,,4.8672,3754.7394
2894,CPC 30R RS,CEMEX,No_additions,Recycled ,30,28,34.2036,,,4.5364,3755.4653
2895,CPC 30R RS,CEMEX,No_additions,Recycled ,30,28,34.2205,,,4.5671,3754.2033
2896,CPC 30R RS,CEMEX,No_additions,Recycled ,30,28,34.1848,,,4.2526,3753.6262
2897,CPC 30R RS,CEMEX,No_additions,Recycled ,30,28,34.2234,,,5.0197,3753.5158
2898,CPC 30R RS,CEMEX,No_additions,Recycled ,30,28,34.2049,,,4.7462,3752.1547
2899,CPC 30R RS,CEMEX,No_additions,Recycled ,30,28,34.227,,,5.152,3753.5989
2900,CPC 30R RS,CEMEX,No_additions,Recycled ,30,28,33.8607,,,4.3222,3763.7003
2901,CPC 30R RS,CEMEX,No_additions,Recycled ,30,28,33.9208,,,4.6444,3776.3659
2902,CPC 30R RS,CEMEX,No_additions,Recycled ,30,28,33.2586,,,4.258,3819.6788
2903,CPC 30R RS,CEMEX,No_additions,Recycled ,30,28,33.5245,,,4.3332,3805.3233
2904,CPC 30R RS,CEMEX,No_additions,Recycled ,30,28,33.8274,,,4.5115,3785.1083
2905,CPC 30R RS,CEMEX,No_additions,Recycled ,30,28,34.1397,,,4.413,3751.9037
2906,CPC 30R RS,CEMEX,No_additions,Recycled ,30,28,33.5083,,,4.6716,3795.18
2907,CPC 30R RS,CEMEX,No_additions,Recycled ,30,28,33.6048,,,4.6267,3793.1069
2908,CPC 30R RS,CEMEX,No_additions,Recycled ,30,28,34.1643,,,4.486,3782.2255
2909,CPC 30R RS,CEMEX,No_additions,Recycled ,30,28,34.118,,,4.4203,3811.4981
2910,CPC 30R RS,CEMEX,No_additions,Recycled ,30,28,33.263,,,4.4621,3807.7894
2911,CPC 30R RS,CEMEX,No_additions,Recycled ,30,28,33.7443,,,4.6379,3815.5861
2912,CPC 30R RS,CEMEX,No_additions,Recycled ,30,28,34.2154,,,4.296,3775.4159
2913,CPC 30R RS,CEMEX,No_additions,Recycled ,30,28,34.1842,,,4.3434,3768.8275
2914,CPC 30R RS,CEMEX,No_additions,Recycled ,30,28,34.0977,,,4.4243,3754.35
2915,CPC 30R RS,CEMEX,No_additions,Recycled ,30,28,33.3505,,,4.3716,3777.4652
2916,CPC 30R RS,CEMEX,No_additions,Recycled ,30,28,33.7751,,,4.2677,3789.6619
2917,CPC 30R RS,CEMEX,No_additions,Recycled ,30,28,33.6807,,,4.4551,3812.0662
2918,CPC 30R RS,CEMEX,No_additions,Recycled ,30,28,33.7467,,,4.5511,3776.8381
2919,CPC 30R RS,CEMEX,No_additions,Recycled ,30,28,34.1703,,,4.676,3788.9467
2920,CPC 30R RS,CEMEX,No_additions,Recycled ,30,28,32.36,,,4.5825,3820.6725
2921,CPC 30R RS,CEMEX,No_additions,Recycled ,30,28,32.9603,,,4.4608,3789.7607
2922,CPC 30R RS,CEMEX,No_additions,Recycled ,30,28,32.9796,,,4.4355,3778.7683
2923,CPC 30R RS,CEMEX,No_additions,Recycled ,30,28,32.6591,,,4.3253,3792.8383
2924,CPC 30R RS,CEMEX,No_additions,Recycled ,30,28,32.7757,,,4.5129,3814.0732
2925,CPC 30R RS,CEMEX,No_additions,Recycled ,30,28,32.8817,,,4.5984,3765.7543
2926,CPC 30R RS,CEMEX,No_additions,Recycled ,30,28,32.5986,,,4.639,3819.2202
2927,CPC 30R RS,CEMEX,No_additions,Recycled ,30,28,32.3201,,,4.4029,3786.5954
2928,CPC 30R RS,CEMEX,No_additions,Recycled ,30,28,32.6333,,,4.541,3795.1121
2929,CPC 30R RS,CEMEX,No_additions,Recycled ,30,28,32.966,,,4.6902,3793.4533
2930,CPC 30R RS,CEMEX,No_additions,Recycled ,30,28,33.0425,,,4.3519,3764.8529
2931,CPC 30R RS,CEMEX,No_additions,Recycled ,30,28,32.8119,,,4.6718,3817.8045
2932,CPC 30R RS,CEMEX,No_additions,Recycled ,30,28,33.2179,,,4.452,3768.005
2933,CPC 30R RS,CEMEX,No_additions,Recycled ,30,28,32.3812,,,4.6248,3772.1313
2934,CPC 30R RS,CEMEX,No_additions,Recycled ,30,28,32.6434,,,4.51,3784.8263
2935,CPC 30R RS,CEMEX,No_additions,Recycled ,30,28,33.0441,,,4.6524,3789.4483
2936,CPC 30R RS,CEMEX,No_additions,Recycled ,30,28,32.7323,,,4.6161,3807.4669
2937,CPC 30R RS,CEMEX,No_additions,Recycled ,30,28,33.1917,,,4.6428,3766.578
2938,CPC 30R RS,CEMEX,No_additions,Recycled ,30,28,32.395,,,4.6833,3813.1795
2939,CPC 30R RS,CEMEX,No_additions,Recycled ,30,28,32.8082,,,4.3984,3824.9688
2940,CPC 30R RS,CEMEX,No_additions,Recycled ,30,28,32.7544,,,4.4958,3786.9889
2941,CPC 30R RS,CEMEX,No_additions,Recycled ,30,28,32.7715,,,4.3854,3770.56
2942,CPC 30R RS,CEMEX,No_additions,Recycled ,30,28,32.8741,,,4.7079,3769.1543
2943,CPC 30R RS,CEMEX,No_additions,Recycled ,30,28,32.5948,,,4.3739,3763.196
2944,CPC 30R RS,CEMEX,No_additions,Recycled ,30,28,32.3299,,,4.7315,3786.5145
2945,CPC 30R RS,CEMEX,No_additions,Recycled ,30,28,32.6716,,,4.5621,3772.6161
2946,CPC 30R RS,CEMEX,No_additions,Recycled ,30,28,32.3024,,,4.3313,3781.1248
2947,CPC 30R RS,CEMEX,No_additions,Recycled ,30,28,32.9264,,,4.352,3765.1837
2948,CPC 30R RS,CEMEX,No_additions,Recycled ,30,28,32.2935,,,4.3754,3768.6319
2949,CPC 30R RS,CEMEX,No_additions,Recycled ,30,28,33.1216,,,4.6121,3782.0935
2950,CPC 30R RS,CEMEX,No_additions,Recycled ,30,28,32.9301,,,4.5847,3781.0497
2951,CPC 30R RS,CEMEX,No_additions,Recycled ,30,28,33.1064,,,4.4478,3776.4433
2952,CPC 30R RS,CEMEX,No_additions,Recycled ,30,28,32.7231,,,4.3719,3775.837
2953,CPC 30R RS,CEMEX,No_additions,Recycled ,30,28,32.4769,,,4.536,3773.5483
2954,CPC 30R RS,CEMEX,No_additions,Recycled ,30,28,32.4941,,,4.7255,3768.7513
2955,CPC 30R RS,CEMEX,No_additions,Recycled ,30,28,32.9451,,,4.3578,3765.3719
2956,CPC 30R RS,CEMEX,No_additions,Recycled ,30,28,33.1569,,,4.3548,3786.5016
2957,CPC 30R RS,CEMEX,No_additions,Recycled ,30,28,32.5815,,,4.3567,3769.1571
2958,CPC 30R RS,CEMEX,No_additions,Recycled ,30,28,32.9396,,,4.522,3765.9472
2959,CPC 30R RS,CEMEX,No_additions,Recycled ,30,28,32.3586,,,4.5639,3779.6716
2960,CPC 30R RS,CEMEX,No_additions,Recycled ,30,60,40.2602,,,6.5453,3696.7806
2961,CPC 30R RS,CEMEX,No_additions,Recycled ,30,60,40.7778,,,6.5289,3698.6005
2962,CPC 30R RS,CEMEX,No_additions,Recycled ,30,60,39.8445,,,6.5548,3702.7322
2963,CPC 30R RS,CEMEX,No_additions,Recycled ,30,60,41.3047,,,6.5329,3701.6178
2964,CPC 30R RS,CEMEX,No_additions,Recycled ,30,60,41.822,,,6.5643,3698.36
2965,CPC 30R RS,CEMEX,No_additions,Recycled ,30,60,40.7145,,,6.5581,3701.9506
2966,CPC 30R RS,CEMEX,No_additions,Recycled ,30,60,40.1264,,,6.6576,3695.9951
2967,CPC 30R RS,CEMEX,No_additions,Recycled ,30,60,41.7062,,,6.5556,3697.9048
2968,CPC 30R RS,CEMEX,No_additions,Recycled ,30,60,40.7087,,,6.5933,3700.373
2969,CPC 30R RS,CEMEX,No_additions,Recycled ,30,60,40.0887,,,6.5647,3697.1438
2970,CPC 30R RS,CEMEX,No_additions,Recycled ,30,60,39.5451,,,6.6347,3701.2001
2971,CPC 30R RS,CEMEX,No_additions,Recycled ,30,60,41.1588,,,6.6247,3696.0045
2972,CPC 30R RS,CEMEX,No_additions,Recycled ,30,60,40.8656,,,6.5673,3698.4038
2973,CPC 30R RS,CEMEX,No_additions,Recycled ,30,60,39.3671,,,6.571,3699.8736
2974,CPC 30R RS,CEMEX,No_additions,Recycled ,30,60,39.9382,,,6.5378,3698.0766
2975,CPC 30R RS,CEMEX,No_additions,Recycled ,30,60,41.3647,,,6.6466,3700.7784
2976,CPC 30R RS,CEMEX,No_additions,Recycled ,30,60,39.754,,,6.5889,3698.1104
2977,CPC 30R RS,CEMEX,No_additions,Recycled ,30,60,41.2121,,,6.6526,3697.2568
2978,CPC 30R RS,CEMEX,No_additions,Recycled ,30,60,41.2541,,,6.5876,3696.7184
2979,CPC 30R RS,CEMEX,No_additions,Recycled ,30,60,42.0978,,,6.5737,3698.4153
2980,CPC 30R RS,CEMEX,No_additions,Recycled ,30,60,38.7545,,,6.7578,3776.6271
2981,CPC 30R RS,CEMEX,No_additions,Recycled ,30,60,38.7125,,,6.861,3744.1081
2982,CPC 30R RS,CEMEX,No_additions,Recycled ,30,60,38.802,,,7.3948,3721.1734
2983,CPC 30R RS,CEMEX,No_additions,Recycled ,30,60,38.811,,,7.7165,3736.0903
2984,CPC 30R RS,CEMEX,No_additions,Recycled ,30,60,38.8436,,,7.7135,3703.3163
2985,CPC 30R RS,CEMEX,No_additions,Recycled ,30,60,38.3756,,,7.3178,3737.9661
2986,CPC 30R RS,CEMEX,No_additions,Recycled ,30,60,38.4271,,,7.0928,3700.6994
2987,CPC 30R RS,CEMEX,No_additions,Recycled ,30,60,38.7393,,,7.2415,3725.446
2988,CPC 30R RS,CEMEX,No_additions,Recycled ,30,60,38.6839,,,7.5268,3719.3666
2989,CPC 30R RS,CEMEX,No_additions,Recycled ,30,60,38.6262,,,6.726,3730.3733
2990,CPC 30R RS,CEMEX,No_additions,Recycled ,30,60,38.677,,,7.4118,3785.7646
2991,CPC 30R RS,CEMEX,No_additions,Recycled ,30,60,38.8252,,,7.0918,3720.4127
2992,CPC 30R RS,CEMEX,No_additions,Recycled ,30,60,38.3398,,,6.6772,3742.7366
2993,CPC 30R RS,CEMEX,No_additions,Recycled ,30,60,38.8833,,,7.4688,3759.185
2994,CPC 30R RS,CEMEX,No_additions,Recycled ,30,60,38.4262,,,7.1588,3782.8741
2995,CPC 30R RS,CEMEX,No_additions,Recycled ,30,60,38.9851,,,7.6521,3794.9156
2996,CPC 30R RS,CEMEX,No_additions,Recycled ,30,60,38.7833,,,7.2996,3716.2395
2997,CPC 30R RS,CEMEX,No_additions,Recycled ,30,60,38.5023,,,7.658,3790.2868
2998,CPC 30R RS,CEMEX,No_additions,Recycled ,30,60,38.5727,,,7.2488,3768.7314
2999,CPC 30R RS,CEMEX,No_additions,Recycled ,30,60,38.893,,,7.383,3740.378
3000,CPC 30R RS,CEMEX,No_additions,Recycled ,30,60,38.0237,,,7.7439,3793.0794
3001,CPC 30R RS,CEMEX,No_additions,Recycled ,30,60,38.1565,,,7.6412,3794.0874
3002,CPC 30R RS,CEMEX,No_additions,Recycled ,30,60,38.2513,,,7.7662,3792.7372
3003,CPC 30R RS,CEMEX,No_additions,Recycled ,30,60,38.145,,,7.5521,3792.8737
3004,CPC 30R RS,CEMEX,No_additions,Recycled ,30,60,38.0357,,,7.5639,3792.5731
3005,CPC 30R RS,CEMEX,No_additions,Recycled ,30,60,38.0421,,,7.5113,3793.2238
3006,CPC 30R RS,CEMEX,No_additions,Recycled ,30,60,38.1762,,,7.5008,3795.59
3007,CPC 30R RS,CEMEX,No_additions,Recycled ,30,60,38.1891,,,7.5776,3793.1606
3008,CPC 30R RS,CEMEX,No_additions,Recycled ,30,60,38.2317,,,7.6641,3792.28
3009,CPC 30R RS,CEMEX,No_additions,Recycled ,30,60,38.3149,,,7.5839,3792.8636
3010,CPC 30R RS,CEMEX,No_additions,Recycled ,30,60,38.0882,,,7.48,3793.0247
3011,CPC 30R RS,CEMEX,No_additions,Recycled ,30,60,38.29,,,7.6093,3795.5688
3012,CPC 30R RS,CEMEX,No_additions,Recycled ,30,60,38.2173,,,7.6928,3793.7033
3013,CPC 30R RS,CEMEX,No_additions,Recycled ,30,60,38.2044,,,7.6296,3794.7581
3014,CPC 30R RS,CEMEX,No_additions,Recycled ,30,60,38.0454,,,7.5196,3793.2777
3015,CPC 30R RS,CEMEX,No_additions,Recycled ,30,60,38.326,,,7.6131,3794.9697
3016,CPC 30R RS,CEMEX,No_additions,Recycled ,30,60,38.0588,,,7.6338,3795.5901
3017,CPC 30R RS,CEMEX,No_additions,Recycled ,30,60,38.2394,,,7.7172,3792.8365
3018,CPC 30R RS,CEMEX,No_additions,Recycled ,30,60,38.2516,,,7.7134,3795.6887
3019,CPC 30R RS,CEMEX,No_additions,Recycled ,30,60,38.1743,,,7.6263,3792.7075
3020,CPC 30R RS,CEMEX,No_additions,Recycled ,30,60,39.4806,,,7.4409,3769.7012
3021,CPC 30R RS,CEMEX,No_additions,Recycled ,30,60,38.4174,,,7.4256,3764.6904
3022,CPC 30R RS,CEMEX,No_additions,Recycled ,30,60,38.445,,,7.4526,3774.9921
3023,CPC 30R RS,CEMEX,No_additions,Recycled ,30,60,39.9801,,,7.4288,3766.7955
3024,CPC 30R RS,CEMEX,No_additions,Recycled ,30,60,39.2064,,,7.2595,3750.536
3025,CPC 30R RS,CEMEX,No_additions,Recycled ,30,60,38.623,,,7.2896,3755.7246
3026,CPC 30R RS,CEMEX,No_additions,Recycled ,30,60,39.9627,,,7.3108,3788.9812
3027,CPC 30R RS,CEMEX,No_additions,Recycled ,30,60,39.8178,,,7.1856,3753.4824
3028,CPC 30R RS,CEMEX,No_additions,Recycled ,30,60,38.392,,,7.2558,3762.7161
3029,CPC 30R RS,CEMEX,No_additions,Recycled ,30,60,38.0119,,,7.4572,3758.74
3030,CPC 30R RS,CEMEX,No_additions,Recycled ,30,60,39.4457,,,7.2552,3763.9785
3031,CPC 30R RS,CEMEX,No_additions,Recycled ,30,60,39.7607,,,7.3251,3772.7153
3032,CPC 30R RS,CEMEX,No_additions,Recycled ,30,60,38.2472,,,7.2282,3753.7743
3033,CPC 30R RS,CEMEX,No_additions,Recycled ,30,60,38.087,,,7.3312,3754.2875
3034,CPC 30R RS,CEMEX,No_additions,Recycled ,30,60,39.2164,,,7.3787,3770.7286
3035,CPC 30R RS,CEMEX,No_additions,Recycled ,30,60,39.2287,,,7.2317,3782.3637
3036,CPC 30R RS,CEMEX,No_additions,Recycled ,30,60,39.0512,,,7.4309,3767.3648
3037,CPC 30R RS,CEMEX,No_additions,Recycled ,30,60,38.0234,,,7.2371,3755.9346
3038,CPC 30R RS,CEMEX,No_additions,Recycled ,30,60,39.3996,,,7.3514,3773.7395
3039,CPC 30R RS,CEMEX,No_additions,Recycled ,30,60,39.9189,,,7.2513,3766.0399
3040,CPC 30R RS,CEMEX,No_additions,Recycled ,30,90,40.9442,,,6.6353,3741.984
3041,CPC 30R RS,CEMEX,No_additions,Recycled ,30,90,40.2038,,,6.4267,3736.9334
3042,CPC 30R RS,CEMEX,No_additions,Recycled ,30,90,40.4388,,,6.5324,3735.1637
3043,CPC 30R RS,CEMEX,No_additions,Recycled ,30,90,40.3291,,,6.5116,3735.3604
3044,CPC 30R RS,CEMEX,No_additions,Recycled ,30,90,40.6392,,,6.5482,3743.9571
3045,CPC 30R RS,CEMEX,No_additions,Recycled ,30,90,40.6902,,,6.5613,3738.2597
3046,CPC 30R RS,CEMEX,No_additions,Recycled ,30,90,40.3864,,,6.4452,3736.539
3047,CPC 30R RS,CEMEX,No_additions,Recycled ,30,90,40.8708,,,6.5668,3740.0446
3048,CPC 30R RS,CEMEX,No_additions,Recycled ,30,90,40.8683,,,6.6218,3743.2587
3049,CPC 30R RS,CEMEX,No_additions,Recycled ,30,90,40.8542,,,6.4781,3740.1785
3050,CPC 30R RS,CEMEX,No_additions,Recycled ,30,90,40.4354,,,6.3,3735.6246
3051,CPC 30R RS,CEMEX,No_additions,Recycled ,30,90,40.1463,,,6.553,3740.0274
3052,CPC 30R RS,CEMEX,No_additions,Recycled ,30,90,40.7837,,,6.5254,3738.2965
3053,CPC 30R RS,CEMEX,No_additions,Recycled ,30,90,41.0605,,,6.3494,3735.4567
3054,CPC 30R RS,CEMEX,No_additions,Recycled ,30,90,40.2517,,,6.5136,3741.1294
3055,CPC 30R RS,CEMEX,No_additions,Recycled ,30,90,40.204,,,6.5829,3739.9636
3056,CPC 30R RS,CEMEX,No_additions,Recycled ,30,90,40.9825,,,6.4122,3743.6973
3057,CPC 30R RS,CEMEX,No_additions,Recycled ,30,90,40.5625,,,6.3119,3742.1647
3058,CPC 30R RS,CEMEX,No_additions,Recycled ,30,90,40.923,,,6.4913,3737.227
3059,CPC 30R RS,CEMEX,No_additions,Recycled ,30,90,40.8822,,,6.2837,3741.1742
3060,CPC 30R RS,CEMEX,No_additions,Recycled ,30,90,41.2842,,,6.9789,3732.95
3061,CPC 30R RS,CEMEX,No_additions,Recycled ,30,90,41.3544,,,6.8401,3731.8505
3062,CPC 30R RS,CEMEX,No_additions,Recycled ,30,90,41.1303,,,6.7981,3724.5285
3063,CPC 30R RS,CEMEX,No_additions,Recycled ,30,90,41.7745,,,6.7169,3733.6764
3064,CPC 30R RS,CEMEX,No_additions,Recycled ,30,90,41.9699,,,6.971,3719.961
3065,CPC 30R RS,CEMEX,No_additions,Recycled ,30,90,41.6608,,,6.9785,3727.8696
3066,CPC 30R RS,CEMEX,No_additions,Recycled ,30,90,41.0996,,,6.83,3733.5386
3067,CPC 30R RS,CEMEX,No_additions,Recycled ,30,90,42.2174,,,6.7009,3721.3584
3068,CPC 30R RS,CEMEX,No_additions,Recycled ,30,90,41.6491,,,7.0228,3721.4038
3069,CPC 30R RS,CEMEX,No_additions,Recycled ,30,90,41.4529,,,7.1466,3728.7285
3070,CPC 30R RS,CEMEX,No_additions,Recycled ,30,90,41.2693,,,6.9491,3722.3863
3071,CPC 30R RS,CEMEX,No_additions,Recycled ,30,90,41.7939,,,6.9539,3720.9852
3072,CPC 30R RS,CEMEX,No_additions,Recycled ,30,90,41.7352,,,7.0709,3722.463
3073,CPC 30R RS,CEMEX,No_additions,Recycled ,30,90,41.9394,,,6.8853,3719.662
3074,CPC 30R RS,CEMEX,No_additions,Recycled ,30,90,41.2456,,,6.9945,3731.6772
3075,CPC 30R RS,CEMEX,No_additions,Recycled ,30,90,41.4817,,,6.7807,3733.1517
3076,CPC 30R RS,CEMEX,No_additions,Recycled ,30,90,41.2345,,,6.8196,3729.5155
3077,CPC 30R RS,CEMEX,No_additions,Recycled ,30,90,42.0551,,,6.6762,3724.0204
3078,CPC 30R RS,CEMEX,No_additions,Recycled ,30,90,41.4597,,,6.7984,3730.1761
3079,CPC 30R RS,CEMEX,No_additions,Recycled ,30,90,41.3869,,,6.9382,3721.1901
3080,CPC 30R RS,CEMEX,No_additions,Recycled ,30,90,42.224,,,6.3691,3747.3779
3081,CPC 30R RS,CEMEX,No_additions,Recycled ,30,90,41.6178,,,7.0714,3744.6701
3082,CPC 30R RS,CEMEX,No_additions,Recycled ,30,90,41.8497,,,6.9743,3740.3318
3083,CPC 30R RS,CEMEX,No_additions,Recycled ,30,90,41.8189,,,7.016,3745.7792
3084,CPC 30R RS,CEMEX,No_additions,Recycled ,30,90,41.5653,,,6.6033,3743.9479
3085,CPC 30R RS,CEMEX,No_additions,Recycled ,30,90,41.678,,,6.3473,3736.4945
3086,CPC 30R RS,CEMEX,No_additions,Recycled ,30,90,41.7197,,,7.1181,3745.3948
3087,CPC 30R RS,CEMEX,No_additions,Recycled ,30,90,42.0924,,,6.2399,3729.4837
3088,CPC 30R RS,CEMEX,No_additions,Recycled ,30,90,41.8093,,,7.126,3738.1983
3089,CPC 30R RS,CEMEX,No_additions,Recycled ,30,90,41.4975,,,6.5861,3743.8569
3090,CPC 30R RS,CEMEX,No_additions,Recycled ,30,90,41.7746,,,6.9516,3749.2053
3091,CPC 30R RS,CEMEX,No_additions,Recycled ,30,90,41.6127,,,6.5989,3723.2231
3092,CPC 30R RS,CEMEX,No_additions,Recycled ,30,90,41.4787,,,6.7469,3730.7972
3093,CPC 30R RS,CEMEX,No_additions,Recycled ,30,90,41.5538,,,7.059,3747.7888
3094,CPC 30R RS,CEMEX,No_additions,Recycled ,30,90,42.0657,,,6.7278,3732.492
3095,CPC 30R RS,CEMEX,No_additions,Recycled ,30,90,42.2022,,,6.8816,3738.5131
3096,CPC 30R RS,CEMEX,No_additions,Recycled ,30,90,41.885,,,6.9506,3729.8329
3097,CPC 30R RS,CEMEX,No_additions,Recycled ,30,90,42.2181,,,6.7862,3754.8454
3098,CPC 30R RS,CEMEX,No_additions,Recycled ,30,90,41.8678,,,6.9871,3725.828
3099,CPC 30R RS,CEMEX,No_additions,Recycled ,30,90,41.5041,,,6.5818,3748.9611
3100,CPC 30R RS,CEMEX,No_additions,Recycled ,30,90,41.404,,,6.2376,3752.1252
3101,CPC 30R RS,CEMEX,No_additions,Recycled ,30,90,41.3692,,,6.2708,3754.5822
3102,CPC 30R RS,CEMEX,No_additions,Recycled ,30,90,41.3578,,,6.1272,3751.4747
3103,CPC 30R RS,CEMEX,No_additions,Recycled ,30,90,41.2568,,,6.5745,3752.6583
3104,CPC 30R RS,CEMEX,No_additions,Recycled ,30,90,41.2584,,,6.1884,3740.0061
3105,CPC 30R RS,CEMEX,No_additions,Recycled ,30,90,41.3524,,,6.2159,3751.3717
3106,CPC 30R RS,CEMEX,No_additions,Recycled ,30,90,41.3707,,,6.4427,3746.5059
3107,CPC 30R RS,CEMEX,No_additions,Recycled ,30,90,41.2328,,,6.4164,3753.4621
3108,CPC 30R RS,CEMEX,No_additions,Recycled ,30,90,41.2796,,,6.5493,3754.9457
3109,CPC 30R RS,CEMEX,No_additions,Recycled ,30,90,41.2804,,,6.4763,3755.3105
3110,CPC 30R RS,CEMEX,No_additions,Recycled ,30,90,41.2275,,,6.288,3755.9436
3111,CPC 30R RS,CEMEX,No_additions,Recycled ,30,90,41.338,,,6.5457,3738.6942
3112,CPC 30R RS,CEMEX,No_additions,Recycled ,30,90,41.2667,,,6.2451,3740.4759
3113,CPC 30R RS,CEMEX,No_additions,Recycled ,30,90,41.3526,,,6.6101,3751.6103
3114,CPC 30R RS,CEMEX,No_additions,Recycled ,30,90,41.2522,,,6.2106,3745.2931
3115,CPC 30R RS,CEMEX,No_additions,Recycled ,30,90,41.3682,,,6.4951,3748.8349
3116,CPC 30R RS,CEMEX,No_additions,Recycled ,30,90,41.2802,,,6.2748,3746.7844
3117,CPC 30R RS,CEMEX,No_additions,Recycled ,30,90,41.22,,,6.1683,3757.8721
3118,CPC 30R RS,CEMEX,No_additions,Recycled ,30,90,41.3346,,,6.5326,3754.7281
3119,CPC 30R RS,CEMEX,No_additions,Recycled ,30,90,41.3582,,,6.1725,3749.249
3120,CPC 30R,CEMEX,No_additions,Crushed,28,7,24.9361,2.8128,,4.4402,4419.0114
3121,CPC 30R,CEMEX,No_additions,Crushed,28,7,24.9228,2.8039,,4.4306,4379.1645
3122,CPC 30R,CEMEX,No_additions,Crushed,28,7,24.9472,2.8368,,4.4437,4381.6723
3123,CPC 30R,CEMEX,No_additions,Crushed,28,7,24.9168,2.8092,,4.4654,4405.2729
3124,CPC 30R,CEMEX,No_additions,Crushed,28,7,24.922,2.7628,,4.4581,4420.2947
3125,CPC 30R,CEMEX,No_additions,Crushed,28,7,24.9206,2.8483,,4.4382,4393.8945
3126,CPC 30R,CEMEX,No_additions,Crushed,28,7,24.8661,2.8505,,4.4018,4421.2463
3127,CPC 30R,CEMEX,No_additions,Crushed,28,7,24.8989,2.8021,,4.4681,4397.5105
3128,CPC 30R,CEMEX,No_additions,Crushed,28,7,24.9001,2.7788,,4.4361,4413.0798
3129,CPC 30R,CEMEX,No_additions,Crushed,28,7,24.871,2.8284,,4.4591,4385.7476
3130,CPC 30R,CEMEX,No_additions,Crushed,28,7,24.9461,2.767,,4.4021,4398.0165
3131,CPC 30R,CEMEX,No_additions,Crushed,28,7,24.8881,2.7979,,4.4624,4388.3666
3132,CPC 30R,CEMEX,No_additions,Crushed,28,7,24.9201,2.774,,4.4252,4376.3053
3133,CPC 30R,CEMEX,No_additions,Crushed,28,7,24.9215,2.8502,,4.4679,4413.7563
3134,CPC 30R,CEMEX,No_additions,Crushed,28,7,24.8939,2.7913,,4.4318,4430.3045
3135,CPC 30R,CEMEX,No_additions,Crushed,28,7,24.8607,2.8269,,4.413,4379.7924
3136,CPC 30R,CEMEX,No_additions,Crushed,28,7,24.9371,2.7841,,4.4293,4388.1877
3137,CPC 30R,CEMEX,No_additions,Crushed,28,7,24.8827,2.8197,,4.4095,4424.3015
3138,CPC 30R,CEMEX,No_additions,Crushed,28,7,24.8563,2.837,,4.4642,4382.0862
3139,CPC 30R,CEMEX,No_additions,Crushed,28,7,24.9371,2.8177,,4.4189,4407.0723
3140,CPC 30R,CEMEX,No_additions,Crushed,28,7,25.3561,2.7562,,4.4546,4420.1066
3141,CPC 30R,CEMEX,No_additions,Crushed,28,7,25.6957,2.7572,,4.4401,4379.522
3142,CPC 30R,CEMEX,No_additions,Crushed,28,7,26.3696,2.6614,,4.423,4434.3533
3143,CPC 30R,CEMEX,No_additions,Crushed,28,7,25.704,2.5357,,4.4607,4428.9987
3144,CPC 30R,CEMEX,No_additions,Crushed,28,7,25.3196,2.5217,,4.4436,4428.0463
3145,CPC 30R,CEMEX,No_additions,Crushed,28,7,25.7598,2.676,,4.4374,4424.4873
3146,CPC 30R,CEMEX,No_additions,Crushed,28,7,25.8288,2.6626,,4.4387,4378.7382
3147,CPC 30R,CEMEX,No_additions,Crushed,28,7,25.5522,2.6365,,4.4375,4388.2787
3148,CPC 30R,CEMEX,No_additions,Crushed,28,7,24.8704,2.6042,,4.4157,4429.3382
3149,CPC 30R,CEMEX,No_additions,Crushed,28,7,26.049,2.7308,,4.4295,4407.4918
3150,CPC 30R,CEMEX,No_additions,Crushed,28,7,25.7132,2.6819,,4.4203,4429.7044
3151,CPC 30R,CEMEX,No_additions,Crushed,28,7,25.4982,2.5589,,4.4608,4425.6776
3152,CPC 30R,CEMEX,No_additions,Crushed,28,7,24.9563,2.64,,4.4258,4407.5769
3153,CPC 30R,CEMEX,No_additions,Crushed,28,7,25.4594,2.6951,,4.4106,4408.8888
3154,CPC 30R,CEMEX,No_additions,Crushed,28,7,25.2464,2.6194,,4.4196,4410.6001
3155,CPC 30R,CEMEX,No_additions,Crushed,28,7,25.1937,2.5165,,4.4076,4386.8553
3156,CPC 30R,CEMEX,No_additions,Crushed,28,7,26.2392,2.7184,,4.4397,4393.5827
3157,CPC 30R,CEMEX,No_additions,Crushed,28,7,25.5191,2.6158,,4.425,4400.2931
3158,CPC 30R,CEMEX,No_additions,Crushed,28,7,24.9368,2.5828,,4.445,4432.9194
3159,CPC 30R,CEMEX,No_additions,Crushed,28,7,25.4876,2.5851,,4.449,4415.7359
3160,CPC 30R,CEMEX,No_additions,Crushed,28,7,25.9582,2.6487,,4.0998,4373.9964
3161,CPC 30R,CEMEX,No_additions,Crushed,28,7,26.4302,2.5124,,4.1701,4374.1418
3162,CPC 30R,CEMEX,No_additions,Crushed,28,7,25.852,2.5171,,4.1612,4370.9636
3163,CPC 30R,CEMEX,No_additions,Crushed,28,7,26.3111,2.5928,,4.446,4372.5699
3164,CPC 30R,CEMEX,No_additions,Crushed,28,7,26.3029,2.5665,,4.3083,4374.1913
3165,CPC 30R,CEMEX,No_additions,Crushed,28,7,26.4001,2.5942,,4.3249,4368.744
3166,CPC 30R,CEMEX,No_additions,Crushed,28,7,25.9642,2.6214,,4.1845,4374.9412
3167,CPC 30R,CEMEX,No_additions,Crushed,28,7,26.504,2.5623,,4.1085,4374.7272
3168,CPC 30R,CEMEX,No_additions,Crushed,28,7,25.8227,2.6662,,4.2797,4374.4835
3169,CPC 30R,CEMEX,No_additions,Crushed,28,7,26.4357,2.613,,4.1297,4375.8118
3170,CPC 30R,CEMEX,No_additions,Crushed,28,7,26.3364,2.6612,,4.3401,4375.14
3171,CPC 30R,CEMEX,No_additions,Crushed,28,7,26.0262,2.6113,,4.1638,4372.4232
3172,CPC 30R,CEMEX,No_additions,Crushed,28,7,26.4489,2.5167,,4.2389,4373.4948
3173,CPC 30R,CEMEX,No_additions,Crushed,28,7,26.1617,2.5765,,4.3399,4375.5865
3174,CPC 30R,CEMEX,No_additions,Crushed,28,7,25.9998,2.5842,,4.3511,4372.3489
3175,CPC 30R,CEMEX,No_additions,Crushed,28,7,25.8391,2.6628,,4.0889,4369.1674
3176,CPC 30R,CEMEX,No_additions,Crushed,28,7,25.9914,2.6002,,4.1952,4368.545
3177,CPC 30R,CEMEX,No_additions,Crushed,28,7,25.9777,2.5132,,4.4734,4369.7811
3178,CPC 30R,CEMEX,No_additions,Crushed,28,7,26.2429,2.638,,4.2265,4373.1889
3179,CPC 30R,CEMEX,No_additions,Crushed,28,7,26.3728,2.5621,,4.4326,4374.8471
3180,CPC 30R,CEMEX,No_additions,Crushed,28,7,25.784,2.67,,4.421,4421.9124
3181,CPC 30R,CEMEX,No_additions,Crushed,28,7,25.784,2.67,,4.3357,4439.0647
3182,CPC 30R,CEMEX,No_additions,Crushed,28,7,25.784,2.67,,4.1243,4404.0831
3183,CPC 30R,CEMEX,No_additions,Crushed,28,7,25.784,2.67,,4.2014,4441.3603
3184,CPC 30R,CEMEX,No_additions,Crushed,28,7,25.784,2.67,,4.3847,4409.5523
3185,CPC 30R,CEMEX,No_additions,Crushed,28,7,25.784,2.67,,4.2062,4434.0651
3186,CPC 30R,CEMEX,No_additions,Crushed,28,7,25.784,2.67,,4.3863,4429.6486
3187,CPC 30R,CEMEX,No_additions,Crushed,28,7,25.784,2.67,,4.4473,4435.7617
3188,CPC 30R,CEMEX,No_additions,Crushed,28,7,25.784,2.67,,4.449,4415.6954
3189,CPC 30R,CEMEX,No_additions,Crushed,28,7,25.784,2.67,,4.2986,4415.6302
3190,CPC 30R,CEMEX,No_additions,Crushed,28,7,25.784,2.67,,4.1864,4453.2722
3191,CPC 30R,CEMEX,No_additions,Crushed,28,7,25.784,2.67,,4.4262,4414.063
3192,CPC 30R,CEMEX,No_additions,Crushed,28,7,25.784,2.67,,4.375,4416.9386
3193,CPC 30R,CEMEX,No_additions,Crushed,28,7,25.784,2.67,,4.1718,4396.3828
3194,CPC 30R,CEMEX,No_additions,Crushed,28,7,25.784,2.67,,4.3749,4419.6303
3195,CPC 30R,CEMEX,No_additions,Crushed,28,7,25.784,2.67,,4.2481,4405.3239
3196,CPC 30R,CEMEX,No_additions,Crushed,28,7,25.784,2.67,,4.2026,4394.7513
3197,CPC 30R,CEMEX,No_additions,Crushed,28,7,25.784,2.67,,4.12,4384.1841
3198,CPC 30R,CEMEX,No_additions,Crushed,28,7,25.784,2.67,,4.3941,4420.4568
3199,CPC 30R,CEMEX,No_additions,Crushed,28,7,25.784,2.67,,4.4276,4435.1234
