Repository: JaGuzmanT/ConcreteXAI

# ConcreteX (ConcreteProperties: A Multivariate Dataset for Concrete Strength Prediction) 🏫

## Researchers 🧑‍🔬
José A. Guzmán-Torres <br />
jose.alberto.guzman@umich.mx
https://orcid.org/0000-0002-9309-9390

Francisco J. Domínguez-Mota <br />
Gerardo Tinoco-Guerrero <br />
gerardo.tinoco@umich.mx
https://orcid.org/0000-0003-3119-770X

Universidad Michoacana de San Nicolás de Hidalgo, Faculty of Civil Engineering <br />
AULA-CIMNE, Morelia

## Description: 📝
This dataset contains 4419 measurements of compressive strength, tensile strength, flexural strength, electrical resistivity, and ultrasonic pulse velocity on concrete samples.

File: Data.csv (part 8 of 10)
,Type_of_cement,Brand,Additives,Type_of_aggregates,Design_F'c (Mpa),Curing_age_(days),Cs_(Mpa),Ts_(Mpa),Fs_(Mpa),Er_(ohm-cm),UPV_(m/s)
3200,CPC 30R,CEMEX,No_additions,Crushed,28,14,20.9425,2.5705,,5.1478,4365.5971
3201,CPC 30R,CEMEX,No_additions,Crushed,28,14,20.9943,2.4618,,5.2188,4440.5025
3202,CPC 30R,CEMEX,No_additions,Crushed,28,14,21.1007,2.6431,,5.3962,4313.1398
3203,CPC 30R,CEMEX,No_additions,Crushed,28,14,20.8787,2.3854,,5.2328,4314.4105
3204,CPC 30R,CEMEX,No_additions,Crushed,28,14,20.9185,2.3585,,5.2606,4346.2778
3205,CPC 30R,CEMEX,No_additions,Crushed,28,14,20.8576,2.3733,,5.3143,4386.2041
3206,CPC 30R,CEMEX,No_additions,Crushed,28,14,20.9354,2.4413,,5.3116,4349.2423
3207,CPC 30R,CEMEX,No_additions,Crushed,28,14,20.8474,2.6225,,5.4071,4341.228
3208,CPC 30R,CEMEX,No_additions,Crushed,28,14,20.9318,2.5647,,5.476,4443.2267
3209,CPC 30R,CEMEX,No_additions,Crushed,28,14,20.7997,2.4074,,5.1357,4315.0893
3210,CPC 30R,CEMEX,No_additions,Crushed,28,14,20.8258,2.5811,,5.4518,4431.6854
3211,CPC 30R,CEMEX,No_additions,Crushed,28,14,20.9566,2.6039,,5.405,4340.0414
3212,CPC 30R,CEMEX,No_additions,Crushed,28,14,20.8555,2.519,,5.4015,4401.6457
3213,CPC 30R,CEMEX,No_additions,Crushed,28,14,20.9691,2.3776,,5.3735,4329.5024
3214,CPC 30R,CEMEX,No_additions,Crushed,28,14,20.8411,2.4074,,5.1442,4384.0033
3215,CPC 30R,CEMEX,No_additions,Crushed,28,14,21.0232,2.391,,5.1183,4448.5865
3216,CPC 30R,CEMEX,No_additions,Crushed,28,14,20.7881,2.6087,,5.2111,4427.1306
3217,CPC 30R,CEMEX,No_additions,Crushed,28,14,21.0391,2.6797,,5.3268,4392.9644
3218,CPC 30R,CEMEX,No_additions,Crushed,28,14,21.113,2.4525,,5.4581,4350.4177
3219,CPC 30R,CEMEX,No_additions,Crushed,28,14,20.869,2.6439,,5.1445,4387.779
3220,CPC 30R,CEMEX,No_additions,Crushed,28,14,22.0715,2.6995,,5.3665,4351.5013
3221,CPC 30R,CEMEX,No_additions,Crushed,28,14,22.2131,2.7356,,5.3325,4333.3817
3222,CPC 30R,CEMEX,No_additions,Crushed,28,14,21.2878,2.7066,,5.4458,4368.2914
3223,CPC 30R,CEMEX,No_additions,Crushed,28,14,22.0293,2.6936,,5.2015,4385.1798
3224,CPC 30R,CEMEX,No_additions,Crushed,28,14,21.6162,2.7011,,5.2267,4355.4184
3225,CPC 30R,CEMEX,No_additions,Crushed,28,14,21.4997,2.7279,,5.0873,4343.2454
3226,CPC 30R,CEMEX,No_additions,Crushed,28,14,22.0552,2.7278,,5.049,4404.2241
3227,CPC 30R,CEMEX,No_additions,Crushed,28,14,22.2591,2.7228,,5.4641,4384.7426
3228,CPC 30R,CEMEX,No_additions,Crushed,28,14,20.8981,2.6981,,4.9704,4378.9754
3229,CPC 30R,CEMEX,No_additions,Crushed,28,14,21.881,2.7287,,5.4669,4309.8005
3230,CPC 30R,CEMEX,No_additions,Crushed,28,14,21.1447,2.6918,,5.0636,4324.9076
3231,CPC 30R,CEMEX,No_additions,Crushed,28,14,21.3996,2.6969,,5.3385,4387.6806
3232,CPC 30R,CEMEX,No_additions,Crushed,28,14,21.1963,2.743,,5.2368,4377.2415
3233,CPC 30R,CEMEX,No_additions,Crushed,28,14,22.0735,2.7048,,5.3019,4413.8767
3234,CPC 30R,CEMEX,No_additions,Crushed,28,14,22.3267,2.7432,,5.3403,4372.5227
3235,CPC 30R,CEMEX,No_additions,Crushed,28,14,21.7895,2.7187,,5.0285,4370.8726
3236,CPC 30R,CEMEX,No_additions,Crushed,28,14,21.8737,2.7149,,5.1346,4344.1348
3237,CPC 30R,CEMEX,No_additions,Crushed,28,14,22.2286,2.7043,,5.3171,4343.7072
3238,CPC 30R,CEMEX,No_additions,Crushed,28,14,21.8484,2.7384,,5.2101,4399.4196
3239,CPC 30R,CEMEX,No_additions,Crushed,28,14,21.6629,2.7122,,5.017,4405.2162
3240,CPC 30R,CEMEX,No_additions,Crushed,28,14,22.1198,2.7248,,5.4126,4435.0471
3241,CPC 30R,CEMEX,No_additions,Crushed,28,14,21.9772,2.6692,,5.6192,4415.6037
3242,CPC 30R,CEMEX,No_additions,Crushed,28,14,22.1297,2.5666,,5.3844,4438.5711
3243,CPC 30R,CEMEX,No_additions,Crushed,28,14,22.1047,2.5547,,4.9779,4416.8283
3244,CPC 30R,CEMEX,No_additions,Crushed,28,14,22.1266,2.7328,,5.1425,4451.644
3245,CPC 30R,CEMEX,No_additions,Crushed,28,14,22.0706,2.6752,,4.9933,4476.7198
3246,CPC 30R,CEMEX,No_additions,Crushed,28,14,22.0509,2.5561,,5.4273,4452.4645
3247,CPC 30R,CEMEX,No_additions,Crushed,28,14,21.8221,2.6257,,5.4049,4433.0251
3248,CPC 30R,CEMEX,No_additions,Crushed,28,14,22.2178,2.5759,,5.6046,4421.0995
3249,CPC 30R,CEMEX,No_additions,Crushed,28,14,22.1435,2.6501,,5.1185,4433.5651
3250,CPC 30R,CEMEX,No_additions,Crushed,28,14,22.0112,2.6918,,5.1987,4444.4727
3251,CPC 30R,CEMEX,No_additions,Crushed,28,14,22.0602,2.7122,,5.1786,4419.6198
3252,CPC 30R,CEMEX,No_additions,Crushed,28,14,22.1865,2.6815,,5.3303,4420.4063
3253,CPC 30R,CEMEX,No_additions,Crushed,28,14,22.0081,2.6808,,5.4846,4454.9831
3254,CPC 30R,CEMEX,No_additions,Crushed,28,14,21.8402,2.6492,,5.5268,4457.3774
3255,CPC 30R,CEMEX,No_additions,Crushed,28,14,22.2996,2.7384,,5.3747,4472.211
3256,CPC 30R,CEMEX,No_additions,Crushed,28,14,22.086,2.6472,,5.3105,4434.2108
3257,CPC 30R,CEMEX,No_additions,Crushed,28,14,22.2865,2.7334,,5.6535,4424.3198
3258,CPC 30R,CEMEX,No_additions,Crushed,28,14,22.0173,2.5293,,5.242,4458.794
3259,CPC 30R,CEMEX,No_additions,Crushed,28,14,22.0307,2.5279,,5.2015,4437.245
3260,CPC 30R,CEMEX,No_additions,Crushed,28,14,21.7718,2.5149,,5.6251,4357.8426
3261,CPC 30R,CEMEX,No_additions,Crushed,28,14,21.7718,2.5149,,5.5463,4360.4991
3262,CPC 30R,CEMEX,No_additions,Crushed,28,14,21.7718,2.5149,,5.5353,4358.84
3263,CPC 30R,CEMEX,No_additions,Crushed,28,14,21.7718,2.5149,,5.5937,4347.5944
3264,CPC 30R,CEMEX,No_additions,Crushed,28,14,21.7718,2.5149,,5.6509,4447.1512
3265,CPC 30R,CEMEX,No_additions,Crushed,28,14,21.7718,2.5149,,5.5785,4382.7718
3266,CPC 30R,CEMEX,No_additions,Crushed,28,14,21.7718,2.5149,,5.6464,4405.7909
3267,CPC 30R,CEMEX,No_additions,Crushed,28,14,21.7718,2.5149,,5.5823,4433.4536
3268,CPC 30R,CEMEX,No_additions,Crushed,28,14,21.7718,2.5149,,5.5411,4478.189
3269,CPC 30R,CEMEX,No_additions,Crushed,28,14,21.7718,2.5149,,5.555,4368.8251
3270,CPC 30R,CEMEX,No_additions,Crushed,28,14,21.7718,2.5149,,5.6259,4349.7295
3271,CPC 30R,CEMEX,No_additions,Crushed,28,14,21.7718,2.5149,,5.6074,4433.7698
3272,CPC 30R,CEMEX,No_additions,Crushed,28,14,21.7718,2.5149,,5.5986,4333.1437
3273,CPC 30R,CEMEX,No_additions,Crushed,28,14,21.7718,2.5149,,5.5927,4361.4577
3274,CPC 30R,CEMEX,No_additions,Crushed,28,14,21.7718,2.5149,,5.5063,4412.7467
3275,CPC 30R,CEMEX,No_additions,Crushed,28,14,21.7718,2.5149,,5.5886,4330.7526
3276,CPC 30R,CEMEX,No_additions,Crushed,28,14,21.7718,2.5149,,5.5299,4366.354
3277,CPC 30R,CEMEX,No_additions,Crushed,28,14,21.7718,2.5149,,5.5845,4344.4695
3278,CPC 30R,CEMEX,No_additions,Crushed,28,14,21.7718,2.5149,,5.6001,4391.3334
3279,CPC 30R,CEMEX,No_additions,Crushed,28,14,21.7718,2.5149,,5.5061,4350.6837
3280,CPC 30R,CEMEX,No_additions,Crushed,28,28,30.7119,3.0014,,5.5686,4473.0441
3281,CPC 30R,CEMEX,No_additions,Crushed,28,28,30.2797,2.9332,,5.774,4469.8625
3282,CPC 30R,CEMEX,No_additions,Crushed,28,28,30.3333,2.9764,,5.8071,4505.256
3283,CPC 30R,CEMEX,No_additions,Crushed,28,28,30.6909,3.0187,,5.8281,4478.6523
3284,CPC 30R,CEMEX,No_additions,Crushed,28,28,30.4608,2.9371,,5.7288,4483.2837
3285,CPC 30R,CEMEX,No_additions,Crushed,28,28,30.4067,3.0275,,5.7683,4512.2311
3286,CPC 30R,CEMEX,No_additions,Crushed,28,28,30.7479,3.0005,,5.7048,4465.8103
3287,CPC 30R,CEMEX,No_additions,Crushed,28,28,31.4394,3.0094,,5.5308,4478.4144
3288,CPC 30R,CEMEX,No_additions,Crushed,28,28,31.1297,2.9421,,5.8316,4501.9308
3289,CPC 30R,CEMEX,No_additions,Crushed,28,28,30.9063,2.9416,,5.8565,4501.2406
3290,CPC 30R,CEMEX,No_additions,Crushed,28,28,30.9079,2.9426,,5.5679,4506.0396
3291,CPC 30R,CEMEX,No_additions,Crushed,28,28,30.3584,3.0087,,5.848,4504.6622
3292,CPC 30R,CEMEX,No_additions,Crushed,28,28,31.3567,2.9956,,5.7032,4500.9779
3293,CPC 30R,CEMEX,No_additions,Crushed,28,28,31.0201,2.9806,,5.5806,4491.8129
3294,CPC 30R,CEMEX,No_additions,Crushed,28,28,31.2214,2.9757,,5.8368,4488.8581
3295,CPC 30R,CEMEX,No_additions,Crushed,28,28,31.1362,2.9829,,5.6125,4478.9714
3296,CPC 30R,CEMEX,No_additions,Crushed,28,28,30.5406,2.9453,,5.8629,4478.1154
3297,CPC 30R,CEMEX,No_additions,Crushed,28,28,31.084,3.0126,,5.8627,4510.2668
3298,CPC 30R,CEMEX,No_additions,Crushed,28,28,31.1469,3.0191,,5.6476,4473.2756
3299,CPC 30R,CEMEX,No_additions,Crushed,28,28,31.2677,3.03,,5.5122,4465.8819
3300,CPC 30R,CEMEX,No_additions,Crushed,28,28,30.8739,2.7006,,7.0921,4499.1045
3301,CPC 30R,CEMEX,No_additions,Crushed,28,28,32.6847,2.6976,,7.0616,4474.1892
3302,CPC 30R,CEMEX,No_additions,Crushed,28,28,31.3518,2.7384,,6.1345,4485.9336
3303,CPC 30R,CEMEX,No_additions,Crushed,28,28,32.2234,2.7272,,7.7234,4472.4039
3304,CPC 30R,CEMEX,No_additions,Crushed,28,28,33.0436,2.9158,,6.0072,4477.7652
3305,CPC 30R,CEMEX,No_additions,Crushed,28,28,31.4982,2.6568,,7.0691,4493.9702
3306,CPC 30R,CEMEX,No_additions,Crushed,28,28,32.0403,2.7543,,6.7341,4471.9006
3307,CPC 30R,CEMEX,No_additions,Crushed,28,28,33.146,2.8876,,7.4677,4483.179
3308,CPC 30R,CEMEX,No_additions,Crushed,28,28,31.3106,2.7054,,7.3888,4490.5768
3309,CPC 30R,CEMEX,No_additions,Crushed,28,28,32.2202,2.7493,,7.6062,4483.7033
3310,CPC 30R,CEMEX,No_additions,Crushed,28,28,31.1592,2.7605,,7.7567,4471.4921
3311,CPC 30R,CEMEX,No_additions,Crushed,28,28,32.8915,2.7809,,6.191,4503.9104
3312,CPC 30R,CEMEX,No_additions,Crushed,28,28,31.1009,2.6868,,6.6362,4502.6511
3313,CPC 30R,CEMEX,No_additions,Crushed,28,28,31.1003,2.8287,,7.8312,4488.308
3314,CPC 30R,CEMEX,No_additions,Crushed,28,28,32.9564,2.6731,,6.5399,4481.9317
3315,CPC 30R,CEMEX,No_additions,Crushed,28,28,31.6996,2.838,,6.9107,4488.7977
3316,CPC 30R,CEMEX,No_additions,Crushed,28,28,30.8326,2.7299,,6.1267,4498.0985
3317,CPC 30R,CEMEX,No_additions,Crushed,28,28,30.2825,2.9266,,7.4341,4477.3797
3318,CPC 30R,CEMEX,No_additions,Crushed,28,28,30.7206,2.8302,,7.5348,4493.8063
3319,CPC 30R,CEMEX,No_additions,Crushed,28,28,31.1215,2.7953,,6.3045,4488.1499
3320,CPC 30R,CEMEX,No_additions,Crushed,28,28,31.6897,2.7206,,7.022,4507.5915
3321,CPC 30R,CEMEX,No_additions,Crushed,28,28,31.976,2.8578,,7.3348,4518.8594
3322,CPC 30R,CEMEX,No_additions,Crushed,28,28,32.1539,2.6764,,7.5147,4508.4403
3323,CPC 30R,CEMEX,No_additions,Crushed,28,28,31.8841,2.8815,,7.1894,4524.0185
3324,CPC 30R,CEMEX,No_additions,Crushed,28,28,32.5604,2.8633,,7.1626,4508.5645
3325,CPC 30R,CEMEX,No_additions,Crushed,28,28,32.1048,2.8329,,7.2522,4505.4242
3326,CPC 30R,CEMEX,No_additions,Crushed,28,28,32.4631,2.749,,7.0503,4514.8811
3327,CPC 30R,CEMEX,No_additions,Crushed,28,28,31.9166,2.8859,,7.2931,4512.9121
3328,CPC 30R,CEMEX,No_additions,Crushed,28,28,32.5338,2.6897,,6.8432,4521.9517
3329,CPC 30R,CEMEX,No_additions,Crushed,28,28,31.8531,2.6986,,7.4779,4505.3554
3330,CPC 30R,CEMEX,No_additions,Crushed,28,28,33.224,2.9131,,7.3084,4522.1017
3331,CPC 30R,CEMEX,No_additions,Crushed,28,28,31.634,2.7619,,7.4897,4521.0858
3332,CPC 30R,CEMEX,No_additions,Crushed,28,28,32.795,2.8082,,7.126,4517.066
3333,CPC 30R,CEMEX,No_additions,Crushed,28,28,33.1843,2.8536,,6.9504,4522.0037
3334,CPC 30R,CEMEX,No_additions,Crushed,28,28,32.9933,2.8358,,6.8995,4517.1448
3335,CPC 30R,CEMEX,No_additions,Crushed,28,28,32.4658,2.7648,,6.9902,4508.2495
3336,CPC 30R,CEMEX,No_additions,Crushed,28,28,31.8066,2.8139,,6.8017,4519.0193
3337,CPC 30R,CEMEX,No_additions,Crushed,28,28,32.7818,2.6856,,7.85,4505.6053
3338,CPC 30R,CEMEX,No_additions,Crushed,28,28,31.9753,2.8234,,7.4303,4518.843
3339,CPC 30R,CEMEX,No_additions,Crushed,28,28,32.9638,2.7087,,6.759,4513.6516
3340,CPC 30R,CEMEX,No_additions,Crushed,28,28,31.6276,2.9239,,6.6759,4480.4868
3341,CPC 30R,CEMEX,No_additions,Crushed,28,28,31.6276,2.9239,,6.6759,4476.3466
3342,CPC 30R,CEMEX,No_additions,Crushed,28,28,31.6276,2.9239,,6.6759,4485.0482
3343,CPC 30R,CEMEX,No_additions,Crushed,28,28,31.6276,2.9239,,6.6759,4509.2621
3344,CPC 30R,CEMEX,No_additions,Crushed,28,28,31.6276,2.9239,,6.6759,4477.9422
3345,CPC 30R,CEMEX,No_additions,Crushed,28,28,31.6276,2.9239,,6.6759,4495.7146
3346,CPC 30R,CEMEX,No_additions,Crushed,28,28,31.6276,2.9239,,6.6759,4470.1645
3347,CPC 30R,CEMEX,No_additions,Crushed,28,28,31.6276,2.9239,,6.6759,4480.3375
3348,CPC 30R,CEMEX,No_additions,Crushed,28,28,31.6276,2.9239,,6.6759,4513.9528
3349,CPC 30R,CEMEX,No_additions,Crushed,28,28,31.6276,2.9239,,6.6759,4503.2614
3350,CPC 30R,CEMEX,No_additions,Crushed,28,28,31.6276,2.9239,,6.6759,4509.9199
3351,CPC 30R,CEMEX,No_additions,Crushed,28,28,31.6276,2.9239,,6.6759,4506.0258
3352,CPC 30R,CEMEX,No_additions,Crushed,28,28,31.6276,2.9239,,6.6759,4518.1195
3353,CPC 30R,CEMEX,No_additions,Crushed,28,28,31.6276,2.9239,,6.6759,4490.2093
3354,CPC 30R,CEMEX,No_additions,Crushed,28,28,31.6276,2.9239,,6.6759,4485.0782
3355,CPC 30R,CEMEX,No_additions,Crushed,28,28,31.6276,2.9239,,6.6759,4493.6655
3356,CPC 30R,CEMEX,No_additions,Crushed,28,28,31.6276,2.9239,,6.6759,4473.1141
3357,CPC 30R,CEMEX,No_additions,Crushed,28,28,31.6276,2.9239,,6.6759,4482.0002
3358,CPC 30R,CEMEX,No_additions,Crushed,28,28,31.6276,2.9239,,6.6759,4508.665
3359,CPC 30R,CEMEX,No_additions,Crushed,28,28,31.6276,2.9239,,6.6759,4503.8662
3360,CPC 30R,CEMEX,No_additions,Crushed,28,28,32.1097,2.9922,,9.2167,4567.5554
3361,CPC 30R,CEMEX,No_additions,Crushed,28,28,31.9915,2.9296,,7.4824,4517.9501
3362,CPC 30R,CEMEX,No_additions,Crushed,28,28,31.6808,3.0047,,8.5032,4474.0617
3363,CPC 30R,CEMEX,No_additions,Crushed,28,28,31.9116,2.9609,,7.4465,4531.5906
3364,CPC 30R,CEMEX,No_additions,Crushed,28,28,31.9284,2.9986,,6.9936,4555.6425
3365,CPC 30R,CEMEX,No_additions,Crushed,28,28,32.0886,2.9592,,9.031,4543.4413
3366,CPC 30R,CEMEX,No_additions,Crushed,28,28,31.7803,2.9473,,7.3829,4543.8632
3367,CPC 30R,CEMEX,No_additions,Crushed,28,28,31.6843,2.9965,,7.1354,4547.3502
3368,CPC 30R,CEMEX,No_additions,Crushed,28,28,31.9546,2.924,,8.0968,4481.5902
3369,CPC 30R,CEMEX,No_additions,Crushed,28,28,32.1371,3.0063,,7.3855,4507.8342
3370,CPC 30R,CEMEX,No_additions,Crushed,28,28,32.0569,3.0047,,8.5166,4522.2898
3371,CPC 30R,CEMEX,No_additions,Crushed,28,28,32.2573,2.9847,,7.0885,4554.3608
3372,CPC 30R,CEMEX,No_additions,Crushed,28,28,31.8043,3.0331,,7.957,4476.8031
3373,CPC 30R,CEMEX,No_additions,Crushed,28,28,31.7815,2.9657,,7.1605,4521.525
3374,CPC 30R,CEMEX,No_additions,Crushed,28,28,31.7925,3.0172,,9.0151,4516.3708
3375,CPC 30R,CEMEX,No_additions,Crushed,28,28,32.194,3.0287,,9.0141,4517.8552
3376,CPC 30R,CEMEX,No_additions,Crushed,28,28,32.1187,2.9441,,9.398,4562.9241
3377,CPC 30R,CEMEX,No_additions,Crushed,28,28,32.2419,2.9542,,9.0096,4531.7633
3378,CPC 30R,CEMEX,No_additions,Crushed,28,28,32.1247,2.9438,,6.7936,4485.7229
3379,CPC 30R,CEMEX,No_additions,Crushed,28,28,32.0898,3.0265,,8.1577,4572.3415
3380,CPC 30R,CEMEX,No_additions,Crushed,28,28,34.3631,2.7647,,9.6846,4547.4662
3381,CPC 30R,CEMEX,No_additions,Crushed,28,28,34.9339,2.8975,,9.7077,4554.5557
3382,CPC 30R,CEMEX,No_additions,Crushed,28,28,36.9143,2.8433,,9.6653,4555.1747
3383,CPC 30R,CEMEX,No_additions,Crushed,28,28,36.7615,2.8379,,9.7685,4547.4735
3384,CPC 30R,CEMEX,No_additions,Crushed,28,28,33.8871,2.8839,,9.7271,4567.8671
3385,CPC 30R,CEMEX,No_additions,Crushed,28,28,33.0469,2.862,,9.8096,4547.9102
3386,CPC 30R,CEMEX,No_additions,Crushed,28,28,34.2589,2.6783,,9.5058,4564.5176
3387,CPC 30R,CEMEX,No_additions,Crushed,28,28,34.8954,2.9083,,9.8132,4550.4084
3388,CPC 30R,CEMEX,No_additions,Crushed,28,28,32.4646,2.7526,,9.5429,4574.1464
3389,CPC 30R,CEMEX,No_additions,Crushed,28,28,36.3417,2.7176,,9.816,4557.1591
3390,CPC 30R,CEMEX,No_additions,Crushed,28,28,36.4701,2.6496,,9.6486,4561.3139
3391,CPC 30R,CEMEX,No_additions,Crushed,28,28,34.63,2.8231,,9.5774,4552.0524
3392,CPC 30R,CEMEX,No_additions,Crushed,28,28,33.2963,2.8748,,9.6183,4572.958
3393,CPC 30R,CEMEX,No_additions,Crushed,28,28,35.6695,2.7009,,9.4977,4554.6077
3394,CPC 30R,CEMEX,No_additions,Crushed,28,28,35.5682,2.9677,,9.4984,4566.6152
3395,CPC 30R,CEMEX,No_additions,Crushed,28,28,34.4612,2.8459,,9.7645,4545.2352
3396,CPC 30R,CEMEX,No_additions,Crushed,28,28,33.1171,2.9671,,9.6795,4558.4758
3397,CPC 30R,CEMEX,No_additions,Crushed,28,28,36.0066,2.949,,9.8172,4556.4432
3398,CPC 30R,CEMEX,No_additions,Crushed,28,28,36.4427,2.8573,,9.5232,4546.402
3399,CPC 30R,CEMEX,No_additions,Crushed,28,28,32.987,2.8398,,9.8149,4548.4828
3400,CPC 30R,CEMEX,No_additions,Crushed,28,28,39.4583,2.6772,,10.1259,4625.8428
3401,CPC 30R,CEMEX,No_additions,Crushed,28,28,36.9599,2.664,,10.0294,4635.8805
3402,CPC 30R,CEMEX,No_additions,Crushed,28,28,38.1262,2.6768,,9.9667,4636.6489
3403,CPC 30R,CEMEX,No_additions,Crushed,28,28,36.9889,2.6691,,10.1703,4579.8517
3404,CPC 30R,CEMEX,No_additions,Crushed,28,28,37.5829,2.6744,,9.9744,4604.7137
3405,CPC 30R,CEMEX,No_additions,Crushed,28,28,38.8395,2.6388,,9.8351,4622.7264
3406,CPC 30R,CEMEX,No_additions,Crushed,28,28,38.8054,2.6755,,9.8327,4611.7829
3407,CPC 30R,CEMEX,No_additions,Crushed,28,28,37.6643,2.6475,,9.9675,4582.7053
3408,CPC 30R,CEMEX,No_additions,Crushed,28,28,37.8277,2.6443,,10.2005,4632.2241
3409,CPC 30R,CEMEX,No_additions,Crushed,28,28,37.2072,2.6767,,9.8966,4602.5297
3410,CPC 30R,CEMEX,No_additions,Crushed,28,28,37.0698,2.6566,,10.0773,4559.7403
3411,CPC 30R,CEMEX,No_additions,Crushed,28,28,38.9785,2.6411,,10.0972,4595.2615
3412,CPC 30R,CEMEX,No_additions,Crushed,28,28,37.8232,2.6727,,9.8232,4584.3308
3413,CPC 30R,CEMEX,No_additions,Crushed,28,28,38.347,2.6389,,9.9911,4597.4319
3414,CPC 30R,CEMEX,No_additions,Crushed,28,28,39.4908,2.6738,,9.9344,4631.3352
3415,CPC 30R,CEMEX,No_additions,Crushed,28,28,38.7384,2.6704,,10.0631,4556.5586
3416,CPC 30R,CEMEX,No_additions,Crushed,28,28,38.2175,2.6535,,9.9507,4552.9999
3417,CPC 30R,CEMEX,No_additions,Crushed,28,28,38.6862,2.6644,,10.1421,4633.0988
3418,CPC 30R,CEMEX,No_additions,Crushed,28,28,38.7295,2.6517,,9.9401,4578.5967
3419,CPC 30R,CEMEX,No_additions,Crushed,28,28,37.5713,2.6466,,10.0977,4588.9034
3420,CPC 30R,CEMEX,No_additions,Crushed,28,28,36.9488,2.6589,,9.6932,4597.5647
3421,CPC 30R,CEMEX,No_additions,Crushed,28,28,37.9509,2.6763,,10.0873,4586.6884
3422,CPC 30R,CEMEX,No_additions,Crushed,28,28,38.179,2.6576,,4.3876,4616.8913
3423,CPC 30R,CEMEX,No_additions,Crushed,28,28,37.2668,2.663,,5.1209,4603.1026
3424,CPC 30R,CEMEX,No_additions,Crushed,28,28,37.7769,2.6743,,9.2798,4628.7533
3425,CPC 30R,CEMEX,No_additions,Crushed,28,28,38.7729,2.6643,,4.3875,4584.1624
3426,CPC 30R,CEMEX,No_additions,Crushed,28,28,39.3693,2.6555,,9.4623,4634.2151
3427,CPC 30R,CEMEX,No_additions,Crushed,28,28,37.6646,2.6707,,6.825,4608.8934
3428,CPC 30R,CEMEX,No_additions,Crushed,28,28,37.3822,2.668,,5.0337,4620.8031
3429,CPC 30R,CEMEX,No_additions,Crushed,28,28,37.6682,2.6668,,4.2324,4632.8706
3430,CPC 30R,CEMEX,No_additions,Crushed,28,28,37.8484,2.677,,8.1976,4613.1905
3431,CPC 30R,CEMEX,No_additions,Crushed,28,28,38.051,2.6657,,9.8029,4623.4418
3432,CPC 30R,CEMEX,No_additions,Crushed,28,28,38.5446,2.6681,,4.2057,4600.4493
3433,CPC 30R,CEMEX,No_additions,Crushed,28,28,38.1891,2.6741,,8.3077,4587.6988
3434,CPC 30R,CEMEX,No_additions,Crushed,28,28,37.0815,2.6757,,8.5112,4627.3118
3435,CPC 30R,CEMEX,No_additions,Crushed,28,28,36.3133,2.6752,,7.2454,4600.6652
3436,CPC 30R,CEMEX,No_additions,Crushed,28,28,38.7396,2.6566,,10.0974,4637.668
3437,CPC 30R,CEMEX,No_additions,Crushed,28,28,36.9913,2.6658,,8.7024,4577.7142
3438,CPC 30R,CEMEX,No_additions,Crushed,28,28,39.1722,2.6762,,7.3716,4585.8626
3439,CPC 30R,CEMEX,No_additions,Crushed,28,28,39.5009,2.6594,,5.688,4634.3522
3440,CPC 30R,CEMEX,No_additions,Crushed,28,28,36.3016,2.6554,,8.3128,4577.9792
3441,CPC 30R,CEMEX,No_additions,Crushed,28,28,36.3016,2.6554,,3.8847,4579.6515
3442,CPC 30R,CEMEX,No_additions,Crushed,28,28,36.3016,2.6554,,5.5642,4597.2262
3443,CPC 30R,CEMEX,No_additions,Crushed,28,28,36.3016,2.6554,,3.0152,4578.8887
3444,CPC 30R,CEMEX,No_additions,Crushed,28,28,36.3016,2.6554,,8.2641,4579.0604
3445,CPC 30R,CEMEX,No_additions,Crushed,28,28,36.3016,2.6554,,7.2979,4596.5544
3446,CPC 30R,CEMEX,No_additions,Crushed,28,28,36.3016,2.6554,,10.1573,4579.0076
3447,CPC 30R,CEMEX,No_additions,Crushed,28,28,36.3016,2.6554,,8.7139,4589.0806
3448,CPC 30R,CEMEX,No_additions,Crushed,28,28,36.3016,2.6554,,9.1502,4584.2427
3449,CPC 30R,CEMEX,No_additions,Crushed,28,28,36.3016,2.6554,,7.8036,4589.7543
3450,CPC 30R,CEMEX,No_additions,Crushed,28,28,36.3016,2.6554,,4.0794,4580.657
3451,CPC 30R,CEMEX,No_additions,Crushed,28,28,36.3016,2.6554,,5.9783,4580.3063
3452,CPC 30R,CEMEX,No_additions,Crushed,28,28,36.3016,2.6554,,5.9305,4594.6735
3453,CPC 30R,CEMEX,No_additions,Crushed,28,28,36.3016,2.6554,,7.7696,4597.7652
3454,CPC 30R,CEMEX,No_additions,Crushed,28,28,36.3016,2.6554,,7.9608,4578.7455
3455,CPC 30R,CEMEX,No_additions,Crushed,28,28,36.3016,2.6554,,6.4832,4587.6511
3456,CPC 30R,CEMEX,No_additions,Crushed,28,28,36.3016,2.6554,,8.9597,4581.497
3457,CPC 30R,CEMEX,No_additions,Crushed,28,28,36.3016,2.6554,,3.9983,4595.5513
3458,CPC 30R,CEMEX,No_additions,Crushed,28,28,36.3016,2.6554,,4.731,4580.7001
3459,CPC 30R,CEMEX,No_additions,Crushed,28,28,36.3016,2.6554,,7.4231,4585.0198
3460,CPC 30R,CEMEX,Blast_furnace_slag_10%,Crushed,28,7,28.5123,2.5157,,4.1874,4460.6829
3461,CPC 30R,CEMEX,Blast_furnace_slag_10%,Crushed,28,7,28.3437,2.3872,,4.3393,4489.8908
3462,CPC 30R,CEMEX,Blast_furnace_slag_10%,Crushed,28,7,28.39,2.5027,,4.4697,4489.3621
3463,CPC 30R,CEMEX,Blast_furnace_slag_10%,Crushed,28,7,28.4539,2.2794,,4.2119,4446.3535
3464,CPC 30R,CEMEX,Blast_furnace_slag_10%,Crushed,28,7,28.6705,2.3161,,4.3691,4522.174
3465,CPC 30R,CEMEX,Blast_furnace_slag_10%,Crushed,28,7,28.3358,2.4492,,4.1245,4483.4921
3466,CPC 30R,CEMEX,Blast_furnace_slag_10%,Crushed,28,7,28.4607,2.5407,,4.3791,4453.2767
3467,CPC 30R,CEMEX,Blast_furnace_slag_10%,Crushed,28,7,28.5747,2.2474,,4.1927,4493.7855
3468,CPC 30R,CEMEX,Blast_furnace_slag_10%,Crushed,28,7,28.6495,2.2639,,3.9792,4497.6003
3469,CPC 30R,CEMEX,Blast_furnace_slag_10%,Crushed,28,7,28.3366,2.2442,,4.0954,4507.4394
3470,CPC 30R,CEMEX,Blast_furnace_slag_10%,Crushed,28,7,28.6347,2.4477,,3.9988,4450.5124
3471,CPC 30R,CEMEX,Blast_furnace_slag_10%,Crushed,28,7,28.3392,2.4214,,4.1801,4492.9904
3472,CPC 30R,CEMEX,Blast_furnace_slag_10%,Crushed,28,7,28.4372,2.2385,,4.2172,4494.5165
3473,CPC 30R,CEMEX,Blast_furnace_slag_10%,Crushed,28,7,28.4275,2.2687,,4.0802,4464.7237
3474,CPC 30R,CEMEX,Blast_furnace_slag_10%,Crushed,28,7,28.6837,2.5098,,4.2631,4485.6243
3475,CPC 30R,CEMEX,Blast_furnace_slag_10%,Crushed,28,7,28.5607,2.3227,,4.1663,4445.8972
3476,CPC 30R,CEMEX,Blast_furnace_slag_10%,Crushed,28,7,28.5194,2.5323,,4.0495,4444.6462
3477,CPC 30R,CEMEX,Blast_furnace_slag_10%,Crushed,28,7,28.613,2.4553,,4.2438,4458.3384
3478,CPC 30R,CEMEX,Blast_furnace_slag_10%,Crushed,28,7,28.3635,2.4731,,4.0576,4493.7541
3479,CPC 30R,CEMEX,Blast_furnace_slag_10%,Crushed,28,7,28.6721,2.3863,,4.3459,4435.9953
3480,CPC 30R,CEMEX,Blast_furnace_slag_10%,Crushed,28,7,28.5067,2.3824,,4.1386,4436.6626
3481,CPC 30R,CEMEX,Blast_furnace_slag_10%,Crushed,28,7,28.7161,2.5085,,4.404,4464.1958
3482,CPC 30R,CEMEX,Blast_furnace_slag_10%,Crushed,28,7,28.6532,2.3798,,4.1467,4510.5399
3483,CPC 30R,CEMEX,Blast_furnace_slag_10%,Crushed,28,7,28.6135,2.4181,,4.0365,4526.7842
3484,CPC 30R,CEMEX,Blast_furnace_slag_10%,Crushed,28,7,28.7028,2.4641,,4.4022,4478.732
3485,CPC 30R,CEMEX,Blast_furnace_slag_10%,Crushed,28,7,28.4458,2.4392,,4.0979,4513.8876
3486,CPC 30R,CEMEX,Blast_furnace_slag_10%,Crushed,28,7,28.707,2.4128,,4.0957,4512.1655
3487,CPC 30R,CEMEX,Blast_furnace_slag_10%,Crushed,28,7,28.5185,2.4364,,4.1345,4458.1997
3488,CPC 30R,CEMEX,Blast_furnace_slag_10%,Crushed,28,7,28.5262,2.5115,,4.1024,4446.6164
3489,CPC 30R,CEMEX,Blast_furnace_slag_10%,Crushed,28,7,28.607,2.4685,,4.0387,4470.8484
3490,CPC 30R,CEMEX,Blast_furnace_slag_10%,Crushed,28,7,28.4824,2.4933,,4.4742,4459.0236
3491,CPC 30R,CEMEX,Blast_furnace_slag_10%,Crushed,28,7,28.6035,2.5386,,4.0479,4530.1533
3492,CPC 30R,CEMEX,Blast_furnace_slag_10%,Crushed,28,7,28.3507,2.4914,,4.0435,4475.702
3493,CPC 30R,CEMEX,Blast_furnace_slag_10%,Crushed,28,7,28.7159,2.388,,4.148,4523.7639
3494,CPC 30R,CEMEX,Blast_furnace_slag_10%,Crushed,28,7,28.4927,2.5038,,4.444,4448.8134
3495,CPC 30R,CEMEX,Blast_furnace_slag_10%,Crushed,28,7,28.571,2.449,,4.3476,4468.6465
3496,CPC 30R,CEMEX,Blast_furnace_slag_10%,Crushed,28,7,28.5699,2.3928,,4.1856,4516.574
3497,CPC 30R,CEMEX,Blast_furnace_slag_10%,Crushed,28,7,28.7098,2.5096,,4.4675,4453.8209
3498,CPC 30R,CEMEX,Blast_furnace_slag_10%,Crushed,28,7,28.4437,2.5204,,4.1897,4528.3076
3499,CPC 30R,CEMEX,Blast_furnace_slag_10%,Crushed,28,7,28.4967,2.4299,,4.2018,4456.4438
3500,CPC 30R,CEMEX,Blast_furnace_slag_10%,Crushed,28,7,28.4207,2.3789,,4.0868,4515.375
3501,CPC 30R,CEMEX,Blast_furnace_slag_10%,Crushed,28,7,28.4241,2.3872,,4.0178,4535.481
3502,CPC 30R,CEMEX,Blast_furnace_slag_10%,Crushed,28,7,28.3516,2.3896,,4.0716,4531.0758
3503,CPC 30R,CEMEX,Blast_furnace_slag_10%,Crushed,28,7,28.3453,2.3809,,4.0199,4538.1592
3504,CPC 30R,CEMEX,Blast_furnace_slag_10%,Crushed,28,7,28.3676,2.3807,,4.0687,4510.9833
3505,CPC 30R,CEMEX,Blast_furnace_slag_10%,Crushed,28,7,28.4146,2.3874,,4.1891,4530.6379
3506,CPC 30R,CEMEX,Blast_furnace_slag_10%,Crushed,28,7,28.3354,2.3842,,4.0901,4505.1445
3507,CPC 30R,CEMEX,Blast_furnace_slag_10%,Crushed,28,7,28.376,2.3911,,4.0146,4511.5152
3508,CPC 30R,CEMEX,Blast_furnace_slag_10%,Crushed,28,7,28.3209,2.3835,,4.2105,4525.5837
3509,CPC 30R,CEMEX,Blast_furnace_slag_10%,Crushed,28,7,28.3282,2.3891,,4.0468,4524.642
3510,CPC 30R,CEMEX,Blast_furnace_slag_10%,Crushed,28,7,28.4133,2.3842,,4.2559,4538.218
3511,CPC 30R,CEMEX,Blast_furnace_slag_10%,Crushed,28,7,28.4257,2.3791,,4.101,4540.1621
3512,CPC 30R,CEMEX,Blast_furnace_slag_10%,Crushed,28,7,28.44,2.3822,,4.2067,4531.7009
3513,CPC 30R,CEMEX,Blast_furnace_slag_10%,Crushed,28,7,28.4402,2.3845,,4.2691,4536.473
3514,CPC 30R,CEMEX,Blast_furnace_slag_10%,Crushed,28,7,28.4026,2.3839,,4.153,4523.9872
3515,CPC 30R,CEMEX,Blast_furnace_slag_10%,Crushed,28,7,28.3362,2.3812,,4.099,4515.3947
3516,CPC 30R,CEMEX,Blast_furnace_slag_10%,Crushed,28,7,28.327,2.389,,4.2247,4521.8182
3517,CPC 30R,CEMEX,Blast_furnace_slag_10%,Crushed,28,7,28.4223,2.3888,,4.0975,4542.7469
3518,CPC 30R,CEMEX,Blast_furnace_slag_10%,Crushed,28,7,28.4176,2.3837,,4.2493,4543.6112
3519,CPC 30R,CEMEX,Blast_furnace_slag_10%,Crushed,28,7,28.4021,2.3812,,4.218,4541.8942
3520,CPC 30R,CEMEX,Blast_furnace_slag_10%,Crushed,28,7,28.4519,2.3911,,4.4078,4467.5814
3521,CPC 30R,CEMEX,Blast_furnace_slag_10%,Crushed,28,7,28.4519,2.3911,,4.3254,4471.9113
3522,CPC 30R,CEMEX,Blast_furnace_slag_10%,Crushed,28,7,28.4519,2.3911,,4.5488,4494.2468
3523,CPC 30R,CEMEX,Blast_furnace_slag_10%,Crushed,28,7,28.4519,2.3911,,4.7469,4468.9151
3524,CPC 30R,CEMEX,Blast_furnace_slag_10%,Crushed,28,7,28.4519,2.3911,,4.3843,4469.6866
3525,CPC 30R,CEMEX,Blast_furnace_slag_10%,Crushed,28,7,28.4519,2.3911,,4.7533,4501.3808
3526,CPC 30R,CEMEX,Blast_furnace_slag_10%,Crushed,28,7,28.4519,2.3911,,4.5223,4486.4815
3527,CPC 30R,CEMEX,Blast_furnace_slag_10%,Crushed,28,7,28.4519,2.3911,,4.3084,4479.0494
3528,CPC 30R,CEMEX,Blast_furnace_slag_10%,Crushed,28,7,28.4519,2.3911,,4.5584,4501.9815
3529,CPC 30R,CEMEX,Blast_furnace_slag_10%,Crushed,28,7,28.4519,2.3911,,4.2817,4497.0484
3530,CPC 30R,CEMEX,Blast_furnace_slag_10%,Crushed,28,7,28.4519,2.3911,,4.4206,4472.9989
3531,CPC 30R,CEMEX,Blast_furnace_slag_10%,Crushed,28,7,28.4519,2.3911,,4.553,4483.8518
3532,CPC 30R,CEMEX,Blast_furnace_slag_10%,Crushed,28,7,28.4519,2.3911,,4.7826,4485.701
3533,CPC 30R,CEMEX,Blast_furnace_slag_10%,Crushed,28,7,28.4519,2.3911,,4.7486,4487.1471
3534,CPC 30R,CEMEX,Blast_furnace_slag_10%,Crushed,28,7,28.4519,2.3911,,4.3812,4491.164
3535,CPC 30R,CEMEX,Blast_furnace_slag_10%,Crushed,28,7,28.4519,2.3911,,4.7084,4477.4837
3536,CPC 30R,CEMEX,Blast_furnace_slag_10%,Crushed,28,7,28.4519,2.3911,,4.3993,4475.387
3537,CPC 30R,CEMEX,Blast_furnace_slag_10%,Crushed,28,7,28.4519,2.3911,,4.8211,4495.6321
3538,CPC 30R,CEMEX,Blast_furnace_slag_10%,Crushed,28,7,28.4519,2.3911,,4.3198,4490.6806
3539,CPC 30R,CEMEX,Blast_furnace_slag_10%,Crushed,28,7,28.4519,2.3911,,4.8903,4475.8992
3540,CPC 30R,CEMEX,Blast_furnace_slag_10%,Crushed,28,14,32.0427,2.9984,,5.8501,4495.2368
3541,CPC 30R,CEMEX,Blast_furnace_slag_10%,Crushed,28,14,31.9899,2.9994,,5.7527,4526.5217
3542,CPC 30R,CEMEX,Blast_furnace_slag_10%,Crushed,28,14,31.947,3.0011,,5.8775,4494.8691
3543,CPC 30R,CEMEX,Blast_furnace_slag_10%,Crushed,28,14,31.926,2.9973,,5.8539,4481.8972
3544,CPC 30R,CEMEX,Blast_furnace_slag_10%,Crushed,28,14,32.1295,2.9984,,5.8116,4541.5638
3545,CPC 30R,CEMEX,Blast_furnace_slag_10%,Crushed,28,14,31.9276,2.9975,,5.7409,4484.5683
3546,CPC 30R,CEMEX,Blast_furnace_slag_10%,Crushed,28,14,32.0772,3.0016,,5.809,4497.7503
3547,CPC 30R,CEMEX,Blast_furnace_slag_10%,Crushed,28,14,31.9938,3.0014,,5.778,4527.2182
3548,CPC 30R,CEMEX,Blast_furnace_slag_10%,Crushed,28,14,31.9437,2.9982,,5.7893,4566.9798
3549,CPC 30R,CEMEX,Blast_furnace_slag_10%,Crushed,28,14,32.0278,2.9968,,5.81,4490.3468
3550,CPC 30R,CEMEX,Blast_furnace_slag_10%,Crushed,28,14,31.8543,3.0005,,5.8738,4528.3081
3551,CPC 30R,CEMEX,Blast_furnace_slag_10%,Crushed,28,14,31.8702,2.997,,5.8362,4526.4175
3552,CPC 30R,CEMEX,Blast_furnace_slag_10%,Crushed,28,14,32.1143,3.0008,,5.7762,4565.8814
3553,CPC 30R,CEMEX,Blast_furnace_slag_10%,Crushed,28,14,32.1103,2.9976,,5.7901,4542.7097
3554,CPC 30R,CEMEX,Blast_furnace_slag_10%,Crushed,28,14,32.0891,2.9986,,5.7566,4576.8781
3555,CPC 30R,CEMEX,Blast_furnace_slag_10%,Crushed,28,14,32.1124,2.9989,,5.7462,4544.428
3556,CPC 30R,CEMEX,Blast_furnace_slag_10%,Crushed,28,14,32.0457,2.9993,,5.8194,4521.0382
3557,CPC 30R,CEMEX,Blast_furnace_slag_10%,Crushed,28,14,32.0736,3.0004,,5.8291,4483.0604
3558,CPC 30R,CEMEX,Blast_furnace_slag_10%,Crushed,28,14,32.0498,2.9991,,5.8551,4497.2621
3559,CPC 30R,CEMEX,Blast_furnace_slag_10%,Crushed,28,14,31.9089,2.9972,,5.7458,4529.4937
3560,CPC 30R,CEMEX,Blast_furnace_slag_10%,Crushed,28,14,31.754,2.9581,,5.8347,4478.6992
3561,CPC 30R,CEMEX,Blast_furnace_slag_10%,Crushed,28,14,31.4692,2.8622,,5.7911,4515.9393
3562,CPC 30R,CEMEX,Blast_furnace_slag_10%,Crushed,28,14,32.1354,2.9218,,5.8724,4567.4426
3563,CPC 30R,CEMEX,Blast_furnace_slag_10%,Crushed,28,14,31.6667,2.8742,,5.8324,4500.1567
3564,CPC 30R,CEMEX,Blast_furnace_slag_10%,Crushed,28,14,31.7702,2.9555,,5.8599,4507.4914
3565,CPC 30R,CEMEX,Blast_furnace_slag_10%,Crushed,28,14,32.0876,2.8523,,5.8505,4557.4834
3566,CPC 30R,CEMEX,Blast_furnace_slag_10%,Crushed,28,14,31.7629,2.8782,,5.8062,4561.2984
3567,CPC 30R,CEMEX,Blast_furnace_slag_10%,Crushed,28,14,31.4262,2.9159,,5.785,4515.7179
3568,CPC 30R,CEMEX,Blast_furnace_slag_10%,Crushed,28,14,31.6136,2.8915,,5.8155,4552.9787
3569,CPC 30R,CEMEX,Blast_furnace_slag_10%,Crushed,28,14,31.5092,2.9797,,5.8029,4549.5463
3570,CPC 30R,CEMEX,Blast_furnace_slag_10%,Crushed,28,14,31.3449,2.8646,,5.8706,4549.7684
3571,CPC 30R,CEMEX,Blast_furnace_slag_10%,Crushed,28,14,31.8616,2.9444,,5.7346,4492.1864
3572,CPC 30R,CEMEX,Blast_furnace_slag_10%,Crushed,28,14,31.5055,2.882,,5.8803,4570.4169
3573,CPC 30R,CEMEX,Blast_furnace_slag_10%,Crushed,28,14,31.3981,2.9642,,5.7632,4479.2372
3574,CPC 30R,CEMEX,Blast_furnace_slag_10%,Crushed,28,14,31.7702,2.9774,,5.8752,4559.0911
3575,CPC 30R,CEMEX,Blast_furnace_slag_10%,Crushed,28,14,31.6955,2.9917,,5.8063,4546.8295
3576,CPC 30R,CEMEX,Blast_furnace_slag_10%,Crushed,28,14,31.5845,2.8816,,5.8734,4499.6071
3577,CPC 30R,CEMEX,Blast_furnace_slag_10%,Crushed,28,14,31.74,2.8503,,5.7515,4552.276
3578,CPC 30R,CEMEX,Blast_furnace_slag_10%,Crushed,28,14,31.9818,2.935,,5.8235,4570.3617
3579,CPC 30R,CEMEX,Blast_furnace_slag_10%,Crushed,28,14,31.9457,2.8438,,5.8105,4517.8991
3580,CPC 30R,CEMEX,Blast_furnace_slag_10%,Crushed,28,14,31.4585,2.8645,,6.1558,4517.9162
3581,CPC 30R,CEMEX,Blast_furnace_slag_10%,Crushed,28,14,31.2967,2.8661,,6.3593,4553.5943
3582,CPC 30R,CEMEX,Blast_furnace_slag_10%,Crushed,28,14,31.5966,2.8446,,6.3156,4567.4709
3583,CPC 30R,CEMEX,Blast_furnace_slag_10%,Crushed,28,14,31.3158,2.9032,,6.1442,4565.0614
3584,CPC 30R,CEMEX,Blast_furnace_slag_10%,Crushed,28,14,31.4665,2.8837,,5.9372,4551.1833
3585,CPC 30R,CEMEX,Blast_furnace_slag_10%,Crushed,28,14,31.5118,2.8811,,6.0913,4541.2178
3586,CPC 30R,CEMEX,Blast_furnace_slag_10%,Crushed,28,14,31.5393,2.8599,,5.9714,4574.2505
3587,CPC 30R,CEMEX,Blast_furnace_slag_10%,Crushed,28,14,31.4684,2.8952,,6.2988,4510.2799
3588,CPC 30R,CEMEX,Blast_furnace_slag_10%,Crushed,28,14,31.3235,2.884,,6.3299,4552.0156
3589,CPC 30R,CEMEX,Blast_furnace_slag_10%,Crushed,28,14,31.4063,2.8776,,6.2508,4548.8769
3590,CPC 30R,CEMEX,Blast_furnace_slag_10%,Crushed,28,14,31.3203,2.8468,,6.097,4574.4842
3591,CPC 30R,CEMEX,Blast_furnace_slag_10%,Crushed,28,14,31.5882,2.8596,,6.2857,4499.1642
3592,CPC 30R,CEMEX,Blast_furnace_slag_10%,Crushed,28,14,31.4317,2.8457,,6.1271,4554.1901
3593,CPC 30R,CEMEX,Blast_furnace_slag_10%,Crushed,28,14,31.5565,2.8425,,6.2232,4560.0801
3594,CPC 30R,CEMEX,Blast_furnace_slag_10%,Crushed,28,14,31.487,2.8561,,5.9064,4518.2408
3595,CPC 30R,CEMEX,Blast_furnace_slag_10%,Crushed,28,14,31.4465,2.9098,,6.0818,4555.1772
3596,CPC 30R,CEMEX,Blast_furnace_slag_10%,Crushed,28,14,31.4238,2.8612,,6.1423,4504.6442
3597,CPC 30R,CEMEX,Blast_furnace_slag_10%,Crushed,28,14,31.3325,2.8735,,6.0207,4564.3303
3598,CPC 30R,CEMEX,Blast_furnace_slag_10%,Crushed,28,14,31.4415,2.8893,,5.9893,4523.6106
3599,CPC 30R,CEMEX,Blast_furnace_slag_10%,Crushed,28,14,31.4444,2.8544,,6.1179,4560.8676
3600,CPC 30R,CEMEX,Blast_furnace_slag_10%,Crushed,28,14,31.6983,2.9124,,6.243,4494
3601,CPC 30R,CEMEX,Blast_furnace_slag_10%,Crushed,28,14,31.6983,2.9124,,6.0526,4494
3602,CPC 30R,CEMEX,Blast_furnace_slag_10%,Crushed,28,14,31.6983,2.9124,,6.0169,4494
3603,CPC 30R,CEMEX,Blast_furnace_slag_10%,Crushed,28,14,31.6983,2.9124,,6.3021,4494
3604,CPC 30R,CEMEX,Blast_furnace_slag_10%,Crushed,28,14,31.6983,2.9124,,6.1172,4494
3605,CPC 30R,CEMEX,Blast_furnace_slag_10%,Crushed,28,14,31.6983,2.9124,,5.9713,4494
3606,CPC 30R,CEMEX,Blast_furnace_slag_10%,Crushed,28,14,31.6983,2.9124,,6.1623,4494
3607,CPC 30R,CEMEX,Blast_furnace_slag_10%,Crushed,28,14,31.6983,2.9124,,6.305,4494
3608,CPC 30R,CEMEX,Blast_furnace_slag_10%,Crushed,28,14,31.6983,2.9124,,6.0108,4494
3609,CPC 30R,CEMEX,Blast_furnace_slag_10%,Crushed,28,14,31.6983,2.9124,,6.0936,4494
3610,CPC 30R,CEMEX,Blast_furnace_slag_10%,Crushed,28,14,31.6983,2.9124,,5.9266,4494
3611,CPC 30R,CEMEX,Blast_furnace_slag_10%,Crushed,28,14,31.6983,2.9124,,6.0112,4494
3612,CPC 30R,CEMEX,Blast_furnace_slag_10%,Crushed,28,14,31.6983,2.9124,,6.0178,4494
3613,CPC 30R,CEMEX,Blast_furnace_slag_10%,Crushed,28,14,31.6983,2.9124,,6.3407,4494
3614,CPC 30R,CEMEX,Blast_furnace_slag_10%,Crushed,28,14,31.6983,2.9124,,5.9836,4494
3615,CPC 30R,CEMEX,Blast_furnace_slag_10%,Crushed,28,14,31.6983,2.9124,,6.0868,4494
3616,CPC 30R,CEMEX,Blast_furnace_slag_10%,Crushed,28,14,31.6983,2.9124,,6.0461,4494
3617,CPC 30R,CEMEX,Blast_furnace_slag_10%,Crushed,28,14,31.6983,2.9124,,6.1873,4494
3618,CPC 30R,CEMEX,Blast_furnace_slag_10%,Crushed,28,14,31.6983,2.9124,,6.1773,4494
3619,CPC 30R,CEMEX,Blast_furnace_slag_10%,Crushed,28,14,31.6983,2.9124,,6.2914,4494
3620,CPC 30R,CEMEX,Blast_furnace_slag_10%,Crushed,28,28,31.9455,2.8565,,7.0686,4547.7795
3621,CPC 30R,CEMEX,Blast_furnace_slag_10%,Crushed,28,28,32.2116,2.8242,,7.0686,4536.132
3622,CPC 30R,CEMEX,Blast_furnace_slag_10%,Crushed,28,28,32.2849,2.8723,,7.0686,4551.6357
3623,CPC 30R,CEMEX,Blast_furnace_slag_10%,Crushed,28,28,32.1292,2.8716,,7.0686,4561.5727
3624,CPC 30R,CEMEX,Blast_furnace_slag_10%,Crushed,28,28,32.2692,2.8887,,7.0686,4546.4419
3625,CPC 30R,CEMEX,Blast_furnace_slag_10%,Crushed,28,28,31.4829,2.8379,,7.0686,4535.5113
3626,CPC 30R,CEMEX,Blast_furnace_slag_10%,Crushed,28,28,32.571,2.8411,,7.0686,4544.926
3627,CPC 30R,CEMEX,Blast_furnace_slag_10%,Crushed,28,28,32.3799,2.8677,,7.0686,4558.6249
3628,CPC 30R,CEMEX,Blast_furnace_slag_10%,Crushed,28,28,31.8606,2.8625,,7.0686,4536.6789
3629,CPC 30R,CEMEX,Blast_furnace_slag_10%,Crushed,28,28,31.794,2.8683,,7.0686,4552.5069
3630,CPC 30R,CEMEX,Blast_furnace_slag_10%,Crushed,28,28,31.7276,2.8932,,7.0686,4538.6547
3631,CPC 30R,CEMEX,Blast_furnace_slag_10%,Crushed,28,28,31.5118,2.8727,,7.0686,4553.8844
3632,CPC 30R,CEMEX,Blast_furnace_slag_10%,Crushed,28,28,31.8316,2.8953,,7.0686,4546.1223
3633,CPC 30R,CEMEX,Blast_furnace_slag_10%,Crushed,28,28,32.6946,2.9003,,7.0686,4548.2408
3634,CPC 30R,CEMEX,Blast_furnace_slag_10%,Crushed,28,28,31.6572,2.8784,,7.0686,4551.9297
3635,CPC 30R,CEMEX,Blast_furnace_slag_10%,Crushed,28,28,31.3728,2.868,,7.0686,4548.9573
3636,CPC 30R,CEMEX,Blast_furnace_slag_10%,Crushed,28,28,32.1092,2.816,,7.0686,4542.1122
3637,CPC 30R,CEMEX,Blast_furnace_slag_10%,Crushed,28,28,31.4644,2.838,,7.0686,4537.8152
3638,CPC 30R,CEMEX,Blast_furnace_slag_10%,Crushed,28,28,31.9498,2.8348,,7.0686,4559.5806
3639,CPC 30R,CEMEX,Blast_furnace_slag_10%,Crushed,28,28,31.4108,2.8692,,7.0686,4553.0145
3640,CPC 30R,CEMEX,Blast_furnace_slag_10%,Crushed,28,28,31.7366,2.8965,,7.29,4540.2896
3641,CPC 30R,CEMEX,Blast_furnace_slag_10%,Crushed,28,28,32.3911,2.8279,,7.3912,4539.2019
3642,CPC 30R,CEMEX,Blast_furnace_slag_10%,Crushed,28,28,32.0035,2.8148,,7.4317,4545.5601
3643,CPC 30R,CEMEX,Blast_furnace_slag_10%,Crushed,28,28,31.8509,2.8103,,7.1303,4584.2839
3644,CPC 30R,CEMEX,Blast_furnace_slag_10%,Crushed,28,28,31.8544,2.8069,,7.1236,4564.5108
3645,CPC 30R,CEMEX,Blast_furnace_slag_10%,Crushed,28,28,31.7707,2.8066,,7.2948,4557.9861
3646,CPC 30R,CEMEX,Blast_furnace_slag_10%,Crushed,28,28,32.4625,2.8495,,7.3562,4558.2544
3647,CPC 30R,CEMEX,Blast_furnace_slag_10%,Crushed,28,28,32.8357,2.8974,,7.2822,4545.2015
3648,CPC 30R,CEMEX,Blast_furnace_slag_10%,Crushed,28,28,31.8874,2.8454,,7.3369,4541.4508
3649,CPC 30R,CEMEX,Blast_furnace_slag_10%,Crushed,28,28,32.5225,2.8912,,7.1092,4552.2509
3650,CPC 30R,CEMEX,Blast_furnace_slag_10%,Crushed,28,28,31.436,2.8349,,7.2741,4583.3932
3651,CPC 30R,CEMEX,Blast_furnace_slag_10%,Crushed,28,28,32.4639,2.8744,,7.3198,4561.9928
3652,CPC 30R,CEMEX,Blast_furnace_slag_10%,Crushed,28,28,31.7461,2.9155,,7.1343,4536.6823
3653,CPC 30R,CEMEX,Blast_furnace_slag_10%,Crushed,28,28,32.4119,2.8705,,7.3267,4546.9952
3654,CPC 30R,CEMEX,Blast_furnace_slag_10%,Crushed,28,28,32.3521,2.9058,,7.1432,4555.2929
3655,CPC 30R,CEMEX,Blast_furnace_slag_10%,Crushed,28,28,31.9585,2.9111,,7.0965,4574.298
3656,CPC 30R,CEMEX,Blast_furnace_slag_10%,Crushed,28,28,31.4171,2.9121,,7.3819,4540.5807
3657,CPC 30R,CEMEX,Blast_furnace_slag_10%,Crushed,28,28,32.5258,2.8688,,7.1875,4552.7831
3658,CPC 30R,CEMEX,Blast_furnace_slag_10%,Crushed,28,28,31.3398,2.9021,,7.14,4585.9026
3659,CPC 30R,CEMEX,Blast_furnace_slag_10%,Crushed,28,28,31.7051,2.9072,,7.424,4536.2971
3660,CPC 30R,CEMEX,Blast_furnace_slag_10%,Crushed,28,28,31.2573,2.8912,,7.4613,4552.715
3661,CPC 30R,CEMEX,Blast_furnace_slag_10%,Crushed,28,28,32.0709,2.8798,,7.4613,4554.7466
3662,CPC 30R,CEMEX,Blast_furnace_slag_10%,Crushed,28,28,31.9217,2.8959,,7.4613,4585.798
3663,CPC 30R,CEMEX,Blast_furnace_slag_10%,Crushed,28,28,31.7937,2.8636,,7.4613,4550.0363
3664,CPC 30R,CEMEX,Blast_furnace_slag_10%,Crushed,28,28,31.5777,2.9019,,7.4613,4564.3104
3665,CPC 30R,CEMEX,Blast_furnace_slag_10%,Crushed,28,28,31.573,2.8615,,7.4613,4581.5635
3666,CPC 30R,CEMEX,Blast_furnace_slag_10%,Crushed,28,28,31.3273,2.8878,,7.4613,4552.6688
3667,CPC 30R,CEMEX,Blast_furnace_slag_10%,Crushed,28,28,31.6936,2.9013,,7.4613,4539.084
3668,CPC 30R,CEMEX,Blast_furnace_slag_10%,Crushed,28,28,31.8848,2.9066,,7.4613,4579.0922
3669,CPC 30R,CEMEX,Blast_furnace_slag_10%,Crushed,28,28,31.8029,2.9041,,7.4613,4556.4482
3670,CPC 30R,CEMEX,Blast_furnace_slag_10%,Crushed,28,28,31.6396,2.8665,,7.4613,4578.5632
3671,CPC 30R,CEMEX,Blast_furnace_slag_10%,Crushed,28,28,32.1517,2.8717,,7.4613,4567.9783
3672,CPC 30R,CEMEX,Blast_furnace_slag_10%,Crushed,28,28,31.5996,2.8704,,7.4613,4568.2462
3673,CPC 30R,CEMEX,Blast_furnace_slag_10%,Crushed,28,28,32.1642,2.8967,,7.4613,4561.2953
3674,CPC 30R,CEMEX,Blast_furnace_slag_10%,Crushed,28,28,31.282,2.9073,,7.4613,4559.5184
3675,CPC 30R,CEMEX,Blast_furnace_slag_10%,Crushed,28,28,31.6771,2.875,,7.4613,4540.2173
3676,CPC 30R,CEMEX,Blast_furnace_slag_10%,Crushed,28,28,31.9267,2.8841,,7.4613,4545.5203
3677,CPC 30R,CEMEX,Blast_furnace_slag_10%,Crushed,28,28,31.9289,2.9108,,7.4613,4585.9257
3678,CPC 30R,CEMEX,Blast_furnace_slag_10%,Crushed,28,28,31.7435,2.8948,,7.4613,4572.677
3679,CPC 30R,CEMEX,Blast_furnace_slag_10%,Crushed,28,28,31.8416,2.8766,,7.4613,4579.0636
3680,CPC 30R,CEMEX,Blast_furnace_slag_10%,Crushed,28,28,32.2144,2.8604,,7.1472,4525.4657
3681,CPC 30R,CEMEX,Blast_furnace_slag_10%,Crushed,28,28,32.2144,2.8604,,7.092,4514.6661
