Repository: JaGuzmanT/ConcreteXAI

# ConcreteX (ConcreteProperties: A Multivariate Dataset for Concrete Strength Prediction) 🏫

## Researchers 🧑‍🔬
José A. Guzmán-Torres <br />
jose.alberto.guzman@umich.mx
https://orcid.org/0000-0002-9309-9390

Francisco J. Domínguez-Mota <br />
Gerardo Tinoco-Guerrero <br />
gerardo.tinoco@umich.mx
https://orcid.org/0000-0003-3119-770X

Universidad Michoacana de San Nicolás de Hidalgo, Faculty of Civil Engineering <br />
AULA-CIMNE, Morelia

## Description: 📝
This dataset contains 4419 measurements of compressive strength, tensile strength, flexural strength, electrical resistivity, and ultrasonic pulse velocity on concrete samples.

File: Data.csv (part 9 of 10)
,Type_of_cement,Brand,Additives,Type_of_aggregates,Design_F'c (Mpa),Curing_age_(days),Cs_(Mpa),Ts_(Mpa),Fs_(Mpa),Er_(ohm-cm),UPV_(m/s)
3682,CPC 30R,CEMEX,Blast_furnace_slag_10%,Crushed,28,28,32.2144,2.8604,,7.3917,4530.9204
3683,CPC 30R,CEMEX,Blast_furnace_slag_10%,Crushed,28,28,32.2144,2.8604,,7.0895,4507.1509
3684,CPC 30R,CEMEX,Blast_furnace_slag_10%,Crushed,28,28,32.2144,2.8604,,7.3862,4495.556
3685,CPC 30R,CEMEX,Blast_furnace_slag_10%,Crushed,28,28,32.2144,2.8604,,7.2657,4510.3258
3686,CPC 30R,CEMEX,Blast_furnace_slag_10%,Crushed,28,28,32.2144,2.8604,,7.2688,4488.7657
3687,CPC 30R,CEMEX,Blast_furnace_slag_10%,Crushed,28,28,32.2144,2.8604,,7.1073,4495.548
3688,CPC 30R,CEMEX,Blast_furnace_slag_10%,Crushed,28,28,32.2144,2.8604,,7.1423,4522.9131
3689,CPC 30R,CEMEX,Blast_furnace_slag_10%,Crushed,28,28,32.2144,2.8604,,7.1791,4482.2299
3690,CPC 30R,CEMEX,Blast_furnace_slag_10%,Crushed,28,28,32.2144,2.8604,,7.2348,4534.3514
3691,CPC 30R,CEMEX,Blast_furnace_slag_10%,Crushed,28,28,32.2144,2.8604,,7.3013,4502.7748
3692,CPC 30R,CEMEX,Blast_furnace_slag_10%,Crushed,28,28,32.2144,2.8604,,7.2831,4518.4702
3693,CPC 30R,CEMEX,Blast_furnace_slag_10%,Crushed,28,28,32.2144,2.8604,,7.2851,4490.3304
3694,CPC 30R,CEMEX,Blast_furnace_slag_10%,Crushed,28,28,32.2144,2.8604,,7.177,4482.1096
3695,CPC 30R,CEMEX,Blast_furnace_slag_10%,Crushed,28,28,32.2144,2.8604,,7.3963,4514.0484
3696,CPC 30R,CEMEX,Blast_furnace_slag_10%,Crushed,28,28,32.2144,2.8604,,7.1464,4525.4841
3697,CPC 30R,CEMEX,Blast_furnace_slag_10%,Crushed,28,28,32.2144,2.8604,,7.1558,4521.2842
3698,CPC 30R,CEMEX,Blast_furnace_slag_10%,Crushed,28,28,32.2144,2.8604,,7.1947,4481.6567
3699,CPC 30R,CEMEX,Blast_furnace_slag_10%,Crushed,28,28,32.2144,2.8604,,7.2925,4534.4692
3700,CPC 30R,CEMEX,Blast_furnace_slag_10%,Crushed,28,90,36.5021,3.4971,,13.0018,4598
3701,CPC 30R,CEMEX,Blast_furnace_slag_10%,Crushed,28,90,36.1995,3.4864,,13.6379,4598
3702,CPC 30R,CEMEX,Blast_furnace_slag_10%,Crushed,28,90,35.8548,3.5908,,13.3006,4598
3703,CPC 30R,CEMEX,Blast_furnace_slag_10%,Crushed,28,90,36.6312,3.4892,,12.9881,4598
3704,CPC 30R,CEMEX,Blast_furnace_slag_10%,Crushed,28,90,36.1243,3.5738,,13.0344,4598
3705,CPC 30R,CEMEX,Blast_furnace_slag_10%,Crushed,28,90,36.34,3.5258,,13.4744,4598
3706,CPC 30R,CEMEX,Blast_furnace_slag_10%,Crushed,28,90,36.7469,3.5402,,13.3609,4598
3707,CPC 30R,CEMEX,Blast_furnace_slag_10%,Crushed,28,90,36.7271,3.5299,,13.1787,4598
3708,CPC 30R,CEMEX,Blast_furnace_slag_10%,Crushed,28,90,36.4798,3.4892,,13.2862,4598
3709,CPC 30R,CEMEX,Blast_furnace_slag_10%,Crushed,28,90,36.41,3.5495,,12.9376,4598
3710,CPC 30R,CEMEX,Blast_furnace_slag_10%,Crushed,28,90,36.4006,3.5623,,12.9061,4598
3711,CPC 30R,CEMEX,Blast_furnace_slag_10%,Crushed,28,90,36.2056,3.5734,,13.516,4598
3712,CPC 30R,CEMEX,Blast_furnace_slag_10%,Crushed,28,90,36.009,3.5859,,13.056,4598
3713,CPC 30R,CEMEX,Blast_furnace_slag_10%,Crushed,28,90,35.9064,3.4853,,13.4844,4598
3714,CPC 30R,CEMEX,Blast_furnace_slag_10%,Crushed,28,90,35.6887,3.5193,,13.0738,4598
3715,CPC 30R,CEMEX,Blast_furnace_slag_10%,Crushed,28,90,37.1269,3.5507,,13.5137,4598
3716,CPC 30R,CEMEX,Blast_furnace_slag_10%,Crushed,28,90,36.643,3.6063,,12.6806,4598
3717,CPC 30R,CEMEX,Blast_furnace_slag_10%,Crushed,28,90,37.0665,3.5888,,13.0051,4598
3718,CPC 30R,CEMEX,Blast_furnace_slag_10%,Crushed,28,90,37.1425,3.5243,,12.8894,4598
3719,CPC 30R,CEMEX,Blast_furnace_slag_10%,Crushed,28,90,36.1827,3.5111,,13.5557,4598
3720,CPC 30R,CEMEX,Blast_furnace_slag_10%,Crushed,28,90,37.6423,3.4684,,13.8402,4626.7639
3721,CPC 30R,CEMEX,Blast_furnace_slag_10%,Crushed,28,90,37.6197,3.3225,,13.8941,4655.4383
3722,CPC 30R,CEMEX,Blast_furnace_slag_10%,Crushed,28,90,37.6828,3.2789,,13.8462,4601.8118
3723,CPC 30R,CEMEX,Blast_furnace_slag_10%,Crushed,28,90,37.7312,3.3184,,13.7615,4619.0662
3724,CPC 30R,CEMEX,Blast_furnace_slag_10%,Crushed,28,90,37.7793,3.3955,,13.8431,4636.2648
3725,CPC 30R,CEMEX,Blast_furnace_slag_10%,Crushed,28,90,37.7049,3.4357,,13.8358,4604.8622
3726,CPC 30R,CEMEX,Blast_furnace_slag_10%,Crushed,28,90,37.6161,3.2849,,13.7652,4618.6304
3727,CPC 30R,CEMEX,Blast_furnace_slag_10%,Crushed,28,90,37.7102,3.4382,,13.8581,4615.6339
3728,CPC 30R,CEMEX,Blast_furnace_slag_10%,Crushed,28,90,37.6571,3.2959,,13.8199,4637.0317
3729,CPC 30R,CEMEX,Blast_furnace_slag_10%,Crushed,28,90,37.7033,3.3322,,13.8158,4659.6804
3730,CPC 30R,CEMEX,Blast_furnace_slag_10%,Crushed,28,90,37.686,3.3311,,13.8129,4651.98
3731,CPC 30R,CEMEX,Blast_furnace_slag_10%,Crushed,28,90,37.629,3.3977,,13.7539,4663.5931
3732,CPC 30R,CEMEX,Blast_furnace_slag_10%,Crushed,28,90,37.6749,3.4325,,13.7717,4646.5108
3733,CPC 30R,CEMEX,Blast_furnace_slag_10%,Crushed,28,90,37.7422,3.3894,,13.827,4633.5146
3734,CPC 30R,CEMEX,Blast_furnace_slag_10%,Crushed,28,90,37.769,3.2596,,13.8916,4610.4442
3735,CPC 30R,CEMEX,Blast_furnace_slag_10%,Crushed,28,90,37.7296,3.3753,,13.8078,4643.1686
3736,CPC 30R,CEMEX,Blast_furnace_slag_10%,Crushed,28,90,37.7782,3.3169,,13.8337,4666.3548
3737,CPC 30R,CEMEX,Blast_furnace_slag_10%,Crushed,28,90,37.6305,3.3033,,13.7739,4604.7543
3738,CPC 30R,CEMEX,Blast_furnace_slag_10%,Crushed,28,90,37.7215,3.4311,,13.8374,4654.1026
3739,CPC 30R,CEMEX,Blast_furnace_slag_10%,Crushed,28,90,37.6761,3.3859,,13.8729,4635.0706
3740,CPC 30R,CEMEX,Blast_furnace_slag_10%,Crushed,28,90,37.1303,3.2642,,13.332,4664.3634
3741,CPC 30R,CEMEX,Blast_furnace_slag_10%,Crushed,28,90,37.553,3.3447,,13.6113,4663.5808
3742,CPC 30R,CEMEX,Blast_furnace_slag_10%,Crushed,28,90,37.3259,3.3856,,12.6287,4664.1063
3743,CPC 30R,CEMEX,Blast_furnace_slag_10%,Crushed,28,90,37.3882,3.3476,,13.3116,4662.1671
3744,CPC 30R,CEMEX,Blast_furnace_slag_10%,Crushed,28,90,37.3693,3.3792,,13.673,4662.479
3745,CPC 30R,CEMEX,Blast_furnace_slag_10%,Crushed,28,90,37.3501,3.3837,,13.1256,4663.8951
3746,CPC 30R,CEMEX,Blast_furnace_slag_10%,Crushed,28,90,37.6493,3.4248,,13.0363,4664.1814
3747,CPC 30R,CEMEX,Blast_furnace_slag_10%,Crushed,28,90,37.2013,3.3885,,13.4603,4665.3669
3748,CPC 30R,CEMEX,Blast_furnace_slag_10%,Crushed,28,90,36.8347,3.3539,,12.9753,4665.0661
3749,CPC 30R,CEMEX,Blast_furnace_slag_10%,Crushed,28,90,37.3844,3.3692,,13.3241,4664.3922
3750,CPC 30R,CEMEX,Blast_furnace_slag_10%,Crushed,28,90,37.2044,3.311,,13.1762,4665.3436
3751,CPC 30R,CEMEX,Blast_furnace_slag_10%,Crushed,28,90,37.6462,3.336,,13.0687,4664.1919
3752,CPC 30R,CEMEX,Blast_furnace_slag_10%,Crushed,28,90,37.115,3.2933,,13.2759,4666.2427
3753,CPC 30R,CEMEX,Blast_furnace_slag_10%,Crushed,28,90,37.1847,3.3002,,13.1219,4662.3621
3754,CPC 30R,CEMEX,Blast_furnace_slag_10%,Crushed,28,90,37.3707,3.4239,,13.7647,4662.7883
3755,CPC 30R,CEMEX,Blast_furnace_slag_10%,Crushed,28,90,36.7807,3.4161,,13.3006,4664.7646
3756,CPC 30R,CEMEX,Blast_furnace_slag_10%,Crushed,28,90,37.3838,3.2714,,13.56,4664.537
3757,CPC 30R,CEMEX,Blast_furnace_slag_10%,Crushed,28,90,37.2527,3.2721,,13.7013,4662.0916
3758,CPC 30R,CEMEX,Blast_furnace_slag_10%,Crushed,28,90,37.5068,3.3683,,13.4845,4664.3556
3759,CPC 30R,CEMEX,Blast_furnace_slag_10%,Crushed,28,90,36.8878,3.3971,,13.49,4666.1832
3760,CPC 30R,CEMEX,Blast_furnace_slag_10%,Crushed,28,90,36.6221,3.4306,,12.5664,4659.5518
3761,CPC 30R,CEMEX,Blast_furnace_slag_10%,Crushed,28,90,36.6221,3.4306,,12.5664,4657.4905
3762,CPC 30R,CEMEX,Blast_furnace_slag_10%,Crushed,28,90,36.6221,3.4306,,12.5664,4661.795
3763,CPC 30R,CEMEX,Blast_furnace_slag_10%,Crushed,28,90,36.6221,3.4306,,12.5664,4652.6409
3764,CPC 30R,CEMEX,Blast_furnace_slag_10%,Crushed,28,90,36.6221,3.4306,,12.5664,4659.0239
3765,CPC 30R,CEMEX,Blast_furnace_slag_10%,Crushed,28,90,36.6221,3.4306,,12.5664,4660.5076
3766,CPC 30R,CEMEX,Blast_furnace_slag_10%,Crushed,28,90,36.6221,3.4306,,12.5664,4652.3116
3767,CPC 30R,CEMEX,Blast_furnace_slag_10%,Crushed,28,90,36.6221,3.4306,,12.5664,4658.3024
3768,CPC 30R,CEMEX,Blast_furnace_slag_10%,Crushed,28,90,36.6221,3.4306,,12.5664,4655.2691
3769,CPC 30R,CEMEX,Blast_furnace_slag_10%,Crushed,28,90,36.6221,3.4306,,12.5664,4661.7377
3770,CPC 30R,CEMEX,Blast_furnace_slag_10%,Crushed,28,90,36.6221,3.4306,,12.5664,4653.1736
3771,CPC 30R,CEMEX,Blast_furnace_slag_10%,Crushed,28,90,36.6221,3.4306,,12.5664,4655.2759
3772,CPC 30R,CEMEX,Blast_furnace_slag_10%,Crushed,28,90,36.6221,3.4306,,12.5664,4658.6231
3773,CPC 30R,CEMEX,Blast_furnace_slag_10%,Crushed,28,90,36.6221,3.4306,,12.5664,4661.0602
3774,CPC 30R,CEMEX,Blast_furnace_slag_10%,Crushed,28,90,36.6221,3.4306,,12.5664,4661.531
3775,CPC 30R,CEMEX,Blast_furnace_slag_10%,Crushed,28,90,36.6221,3.4306,,12.5664,4652.4777
3776,CPC 30R,CEMEX,Blast_furnace_slag_10%,Crushed,28,90,36.6221,3.4306,,12.5664,4654.9086
3777,CPC 30R,CEMEX,Blast_furnace_slag_10%,Crushed,28,90,36.6221,3.4306,,12.5664,4659.9013
3778,CPC 30R,CEMEX,Blast_furnace_slag_10%,Crushed,28,90,36.6221,3.4306,,12.5664,4657.5238
3779,CPC 30R,CEMEX,Blast_furnace_slag_10%,Crushed,28,90,36.6221,3.4306,,12.5664,4655.5566
3780,CPC 30R,CEMEX,No_additions,Recycled ,28,7,28.5284,2.285,,4.7124,4357.2235
3781,CPC 30R,CEMEX,No_additions,Recycled ,28,7,27.8791,2.285,,4.7124,4359.645
3782,CPC 30R,CEMEX,No_additions,Recycled ,28,7,28.0273,2.285,,4.7124,4358.5028
3783,CPC 30R,CEMEX,No_additions,Recycled ,28,7,28.2541,2.285,,4.7124,4357.6908
3784,CPC 30R,CEMEX,No_additions,Recycled ,28,7,27.7959,2.285,,4.7124,4359.7995
3785,CPC 30R,CEMEX,No_additions,Recycled ,28,7,28.6253,2.285,,4.7124,4357.1917
3786,CPC 30R,CEMEX,No_additions,Recycled ,28,7,28.5655,2.285,,4.7124,4359.8134
3787,CPC 30R,CEMEX,No_additions,Recycled ,28,7,27.6856,2.285,,4.7124,4357.6865
3788,CPC 30R,CEMEX,No_additions,Recycled ,28,7,28.2558,2.285,,4.7124,4359.7678
3789,CPC 30R,CEMEX,No_additions,Recycled ,28,7,28.1151,2.285,,4.7124,4358.7149
3790,CPC 30R,CEMEX,No_additions,Recycled ,28,7,27.7315,2.285,,4.7124,4358.1161
3791,CPC 30R,CEMEX,No_additions,Recycled ,28,7,28.3136,2.285,,4.7124,4357.8086
3792,CPC 30R,CEMEX,No_additions,Recycled ,28,7,27.9791,2.285,,4.7124,4357.8566
3793,CPC 30R,CEMEX,No_additions,Recycled ,28,7,27.9136,2.285,,4.7124,4359.7862
3794,CPC 30R,CEMEX,No_additions,Recycled ,28,7,28.4345,2.285,,4.7124,4359.26
3795,CPC 30R,CEMEX,No_additions,Recycled ,28,7,28.0911,2.285,,4.7124,4357.1425
3796,CPC 30R,CEMEX,No_additions,Recycled ,28,7,28.1947,2.285,,4.7124,4359.5491
3797,CPC 30R,CEMEX,No_additions,Recycled ,28,7,28.0345,2.285,,4.7124,4359.8849
3798,CPC 30R,CEMEX,No_additions,Recycled ,28,7,28.103,2.285,,4.7124,4357.9168
3799,CPC 30R,CEMEX,No_additions,Recycled ,28,7,28.1295,2.285,,4.7124,4358.2412
3800,CPC 30R,CEMEX,No_additions,Recycled ,28,7,27.5566,2.3035,,4.6327,4275.7988
3801,CPC 30R,CEMEX,No_additions,Recycled ,28,7,27.4002,2.3261,,4.6279,4341.7631
3802,CPC 30R,CEMEX,No_additions,Recycled ,28,7,27.385,2.3148,,4.6488,4327.6281
3803,CPC 30R,CEMEX,No_additions,Recycled ,28,7,27.4194,2.3243,,4.631,4335.0813
3804,CPC 30R,CEMEX,No_additions,Recycled ,28,7,27.3764,2.3394,,4.6885,4273.554
3805,CPC 30R,CEMEX,No_additions,Recycled ,28,7,27.4937,2.3001,,4.6705,4323.6498
3806,CPC 30R,CEMEX,No_additions,Recycled ,28,7,27.6022,2.322,,4.6287,4348.4177
3807,CPC 30R,CEMEX,No_additions,Recycled ,28,7,27.4605,2.3022,,4.6651,4357.1688
3808,CPC 30R,CEMEX,No_additions,Recycled ,28,7,27.5817,2.2989,,4.6647,4283.2313
3809,CPC 30R,CEMEX,No_additions,Recycled ,28,7,27.406,2.3045,,4.677,4301.229
3810,CPC 30R,CEMEX,No_additions,Recycled ,28,7,27.3834,2.317,,4.6964,4297.4591
3811,CPC 30R,CEMEX,No_additions,Recycled ,28,7,27.6047,2.3262,,4.7007,4319.8838
3812,CPC 30R,CEMEX,No_additions,Recycled ,28,7,27.5538,2.3078,,4.6913,4288.1196
3813,CPC 30R,CEMEX,No_additions,Recycled ,28,7,27.4213,2.3301,,4.653,4346.3861
3814,CPC 30R,CEMEX,No_additions,Recycled ,28,7,27.5155,2.3422,,4.6636,4341.3247
3815,CPC 30R,CEMEX,No_additions,Recycled ,28,7,27.5021,2.3352,,4.6803,4348.5325
3816,CPC 30R,CEMEX,No_additions,Recycled ,28,7,27.6242,2.3337,,4.6786,4334.1911
3817,CPC 30R,CEMEX,No_additions,Recycled ,28,7,27.481,2.3373,,4.6635,4279.5899
3818,CPC 30R,CEMEX,No_additions,Recycled ,28,7,27.481,2.3252,,4.6838,4287.6516
3819,CPC 30R,CEMEX,No_additions,Recycled ,28,7,27.4364,2.2905,,4.699,4300.5867
3820,CPC 30R,CEMEX,No_additions,Recycled ,28,7,27.4331,2.3442,,4.71,4270.0272
3821,CPC 30R,CEMEX,No_additions,Recycled ,28,7,28.0345,2.3236,,4.6702,4266.686
3822,CPC 30R,CEMEX,No_additions,Recycled ,28,7,27.5321,2.3318,,4.6915,4271.5291
3823,CPC 30R,CEMEX,No_additions,Recycled ,28,7,27.8177,2.3193,,4.6345,4266.7617
3824,CPC 30R,CEMEX,No_additions,Recycled ,28,7,28.1505,2.336,,4.6819,4266.9202
3825,CPC 30R,CEMEX,No_additions,Recycled ,28,7,28.2029,2.321,,4.6763,4266.5981
3826,CPC 30R,CEMEX,No_additions,Recycled ,28,7,28.1938,2.344,,4.6775,4272.7675
3827,CPC 30R,CEMEX,No_additions,Recycled ,28,7,27.6262,2.327,,4.7,4271.9953
3828,CPC 30R,CEMEX,No_additions,Recycled ,28,7,28.0062,2.3327,,4.6351,4265.7737
3829,CPC 30R,CEMEX,No_additions,Recycled ,28,7,27.5429,2.3286,,4.6892,4265.4332
3830,CPC 30R,CEMEX,No_additions,Recycled ,28,7,28.0974,2.3277,,4.7119,4265.6095
3831,CPC 30R,CEMEX,No_additions,Recycled ,28,7,27.9251,2.3274,,4.6384,4266.8966
3832,CPC 30R,CEMEX,No_additions,Recycled ,28,7,27.4548,2.342,,4.6669,4265.2936
3833,CPC 30R,CEMEX,No_additions,Recycled ,28,7,27.8596,2.3199,,4.6605,4265.7916
3834,CPC 30R,CEMEX,No_additions,Recycled ,28,7,28.1838,2.3184,,4.7057,4266.4335
3835,CPC 30R,CEMEX,No_additions,Recycled ,28,7,28.0834,2.3276,,4.6282,4266.3329
3836,CPC 30R,CEMEX,No_additions,Recycled ,28,7,28.0057,2.3334,,4.6393,4272.4736
3837,CPC 30R,CEMEX,No_additions,Recycled ,28,7,27.9633,2.3441,,4.6519,4272.0111
3838,CPC 30R,CEMEX,No_additions,Recycled ,28,7,27.577,2.3184,,4.695,4264.2676
3839,CPC 30R,CEMEX,No_additions,Recycled ,28,7,27.4021,2.3401,,4.6478,4271.2084
3840,CPC 30R,CEMEX,No_additions,Recycled ,28,7,28.2147,2.3183,,4.7138,4264
3841,CPC 30R,CEMEX,No_additions,Recycled ,28,7,28.2147,2.3183,,4.7233,4264
3842,CPC 30R,CEMEX,No_additions,Recycled ,28,7,28.2147,2.3183,,4.7166,4264
3843,CPC 30R,CEMEX,No_additions,Recycled ,28,7,28.2147,2.3183,,4.7608,4264
3844,CPC 30R,CEMEX,No_additions,Recycled ,28,7,28.2147,2.3183,,4.7732,4264
3845,CPC 30R,CEMEX,No_additions,Recycled ,28,7,28.2147,2.3183,,4.7368,4264
3846,CPC 30R,CEMEX,No_additions,Recycled ,28,7,28.2147,2.3183,,4.7644,4264
3847,CPC 30R,CEMEX,No_additions,Recycled ,28,7,28.2147,2.3183,,4.7532,4264
3848,CPC 30R,CEMEX,No_additions,Recycled ,28,7,28.2147,2.3183,,4.7584,4264
3849,CPC 30R,CEMEX,No_additions,Recycled ,28,7,28.2147,2.3183,,4.7389,4264
3850,CPC 30R,CEMEX,No_additions,Recycled ,28,7,28.2147,2.3183,,4.7529,4264
3851,CPC 30R,CEMEX,No_additions,Recycled ,28,7,28.2147,2.3183,,4.733,4264
3852,CPC 30R,CEMEX,No_additions,Recycled ,28,7,28.2147,2.3183,,4.7135,4264
3853,CPC 30R,CEMEX,No_additions,Recycled ,28,7,28.2147,2.3183,,4.7188,4264
3854,CPC 30R,CEMEX,No_additions,Recycled ,28,7,28.2147,2.3183,,4.76,4264
3855,CPC 30R,CEMEX,No_additions,Recycled ,28,7,28.2147,2.3183,,4.7451,4264
3856,CPC 30R,CEMEX,No_additions,Recycled ,28,7,28.2147,2.3183,,4.7647,4264
3857,CPC 30R,CEMEX,No_additions,Recycled ,28,7,28.2147,2.3183,,4.7478,4264
3858,CPC 30R,CEMEX,No_additions,Recycled ,28,7,28.2147,2.3183,,4.7512,4264
3859,CPC 30R,CEMEX,No_additions,Recycled ,28,7,28.2147,2.3183,,4.7503,4264
3860,CPC 30R,CEMEX,No_additions,Recycled ,28,14,32.8303,2.596,,5.8416,4321.4088
3861,CPC 30R,CEMEX,No_additions,Recycled ,28,14,32.6584,2.6044,,5.5239,4353.61
3862,CPC 30R,CEMEX,No_additions,Recycled ,28,14,32.6355,2.4235,,5.587,4334.625
3863,CPC 30R,CEMEX,No_additions,Recycled ,28,14,32.7612,2.522,,5.5737,4349.0657
3864,CPC 30R,CEMEX,No_additions,Recycled ,28,14,32.8155,2.4157,,5.8371,4357.0877
3865,CPC 30R,CEMEX,No_additions,Recycled ,28,14,32.6766,2.6094,,5.6059,4340.1001
3866,CPC 30R,CEMEX,No_additions,Recycled ,28,14,32.6335,2.345,,5.8161,4331.3492
3867,CPC 30R,CEMEX,No_additions,Recycled ,28,14,32.6746,2.5913,,5.7294,4348.7473
3868,CPC 30R,CEMEX,No_additions,Recycled ,28,14,32.8147,2.4111,,5.7781,4340.9167
3869,CPC 30R,CEMEX,No_additions,Recycled ,28,14,32.7519,2.4846,,5.5891,4334.7593
3870,CPC 30R,CEMEX,No_additions,Recycled ,28,14,32.6734,2.5458,,5.5162,4333.6633
3871,CPC 30R,CEMEX,No_additions,Recycled ,28,14,32.7159,2.5762,,5.6693,4352.0405
3872,CPC 30R,CEMEX,No_additions,Recycled ,28,14,32.5948,2.5138,,5.7852,4344.8514
3873,CPC 30R,CEMEX,No_additions,Recycled ,28,14,32.781,2.4176,,5.5036,4320.8431
3874,CPC 30R,CEMEX,No_additions,Recycled ,28,14,32.6239,2.5704,,5.6842,4357.213
3875,CPC 30R,CEMEX,No_additions,Recycled ,28,14,32.7532,2.3912,,5.6807,4351.3778
3876,CPC 30R,CEMEX,No_additions,Recycled ,28,14,32.8154,2.4006,,5.7186,4349.3863
3877,CPC 30R,CEMEX,No_additions,Recycled ,28,14,32.8295,2.4701,,5.764,4356.8679
3878,CPC 30R,CEMEX,No_additions,Recycled ,28,14,32.6575,2.3589,,5.6935,4344.6633
3879,CPC 30R,CEMEX,No_additions,Recycled ,28,14,32.7537,2.515,,5.8271,4339.8786
3880,CPC 30R,CEMEX,No_additions,Recycled ,28,14,32.5178,2.3702,,5.5061,4322.3325
3881,CPC 30R,CEMEX,No_additions,Recycled ,28,14,32.5324,2.363,,5.7277,4323.7355
3882,CPC 30R,CEMEX,No_additions,Recycled ,28,14,32.5339,2.366,,5.6053,4324.7629
3883,CPC 30R,CEMEX,No_additions,Recycled ,28,14,32.5404,2.3603,,5.7347,4324.4726
3884,CPC 30R,CEMEX,No_additions,Recycled ,28,14,32.5022,2.3456,,5.7557,4324.8481
3885,CPC 30R,CEMEX,No_additions,Recycled ,28,14,32.404,2.3798,,5.5795,4322.6638
3886,CPC 30R,CEMEX,No_additions,Recycled ,28,14,32.5169,2.3795,,5.8747,4328.4432
3887,CPC 30R,CEMEX,No_additions,Recycled ,28,14,32.4124,2.3443,,5.6747,4323.0954
3888,CPC 30R,CEMEX,No_additions,Recycled ,28,14,32.5577,2.358,,5.5324,4327.7296
3889,CPC 30R,CEMEX,No_additions,Recycled ,28,14,32.4158,2.3571,,5.8655,4327.4203
3890,CPC 30R,CEMEX,No_additions,Recycled ,28,14,32.4477,2.3586,,5.8781,4325.0904
3891,CPC 30R,CEMEX,No_additions,Recycled ,28,14,32.4286,2.3749,,5.7927,4328.2599
3892,CPC 30R,CEMEX,No_additions,Recycled ,28,14,32.4762,2.3663,,5.7877,4327.3845
3893,CPC 30R,CEMEX,No_additions,Recycled ,28,14,32.5689,2.3537,,5.6449,4322.8063
3894,CPC 30R,CEMEX,No_additions,Recycled ,28,14,32.5037,2.3538,,5.8769,4327.0437
3895,CPC 30R,CEMEX,No_additions,Recycled ,28,14,32.4664,2.3779,,5.6581,4321.3002
3896,CPC 30R,CEMEX,No_additions,Recycled ,28,14,32.5782,2.3355,,5.5402,4327.7041
3897,CPC 30R,CEMEX,No_additions,Recycled ,28,14,32.585,2.3755,,5.6478,4324.4661
3898,CPC 30R,CEMEX,No_additions,Recycled ,28,14,32.5347,2.3489,,5.6686,4328.4054
3899,CPC 30R,CEMEX,No_additions,Recycled ,28,14,32.4146,2.3381,,5.5755,4327.3236
3900,CPC 30R,CEMEX,No_additions,Recycled ,28,14,32.5108,2.4578,,5.8905,4375.3566
3901,CPC 30R,CEMEX,No_additions,Recycled ,28,14,32.5875,2.4026,,5.8905,4405.0578
3902,CPC 30R,CEMEX,No_additions,Recycled ,28,14,32.482,2.4569,,5.8905,4371.8965
3903,CPC 30R,CEMEX,No_additions,Recycled ,28,14,32.5895,2.3917,,5.8905,4377.6483
3904,CPC 30R,CEMEX,No_additions,Recycled ,28,14,32.5152,2.3887,,5.8905,4380.305
3905,CPC 30R,CEMEX,No_additions,Recycled ,28,14,32.5912,2.4283,,5.8905,4356.8538
3906,CPC 30R,CEMEX,No_additions,Recycled ,28,14,32.4235,2.473,,5.8905,4381.5454
3907,CPC 30R,CEMEX,No_additions,Recycled ,28,14,32.4467,2.4325,,5.8905,4410.284
3908,CPC 30R,CEMEX,No_additions,Recycled ,28,14,32.5507,2.4775,,5.8905,4362.2762
3909,CPC 30R,CEMEX,No_additions,Recycled ,28,14,32.4784,2.4151,,5.8905,4364.8805
3910,CPC 30R,CEMEX,No_additions,Recycled ,28,14,32.402,2.4252,,5.8905,4333.446
3911,CPC 30R,CEMEX,No_additions,Recycled ,28,14,32.4833,2.4067,,5.8905,4396.87
3912,CPC 30R,CEMEX,No_additions,Recycled ,28,14,32.4697,2.4796,,5.8905,4366.1214
3913,CPC 30R,CEMEX,No_additions,Recycled ,28,14,32.4852,2.4387,,5.8905,4388.3717
3914,CPC 30R,CEMEX,No_additions,Recycled ,28,14,32.4402,2.4786,,5.8905,4385.0101
3915,CPC 30R,CEMEX,No_additions,Recycled ,28,14,32.4462,2.4235,,5.8905,4390.8355
3916,CPC 30R,CEMEX,No_additions,Recycled ,28,14,32.5278,2.4001,,5.8905,4361.6295
3917,CPC 30R,CEMEX,No_additions,Recycled ,28,14,32.5279,2.4083,,5.8905,4381.1996
3918,CPC 30R,CEMEX,No_additions,Recycled ,28,14,32.4383,2.4765,,5.8905,4384.4984
3919,CPC 30R,CEMEX,No_additions,Recycled ,28,14,32.5998,2.3885,,5.8905,4356.4974
3920,CPC 30R,CEMEX,No_additions,Recycled ,28,14,32.614,2.4816,,5.3941,4310.0488
3921,CPC 30R,CEMEX,No_additions,Recycled ,28,14,32.614,2.4816,,5.6082,4354.3789
3922,CPC 30R,CEMEX,No_additions,Recycled ,28,14,32.614,2.4816,,5.5452,4337.3986
3923,CPC 30R,CEMEX,No_additions,Recycled ,28,14,32.614,2.4816,,5.5153,4411.1965
3924,CPC 30R,CEMEX,No_additions,Recycled ,28,14,32.614,2.4816,,5.7853,4393.3167
3925,CPC 30R,CEMEX,No_additions,Recycled ,28,14,32.614,2.4816,,5.6788,4328.8821
3926,CPC 30R,CEMEX,No_additions,Recycled ,28,14,32.614,2.4816,,5.8723,4400.2641
3927,CPC 30R,CEMEX,No_additions,Recycled ,28,14,32.614,2.4816,,5.7967,4377.0873
3928,CPC 30R,CEMEX,No_additions,Recycled ,28,14,32.614,2.4816,,5.6706,4381.0248
3929,CPC 30R,CEMEX,No_additions,Recycled ,28,14,32.614,2.4816,,5.2909,4411.6908
3930,CPC 30R,CEMEX,No_additions,Recycled ,28,14,32.614,2.4816,,5.8295,4384.1026
3931,CPC 30R,CEMEX,No_additions,Recycled ,28,14,32.614,2.4816,,5.3905,4312.7688
3932,CPC 30R,CEMEX,No_additions,Recycled ,28,14,32.614,2.4816,,5.5961,4398.624
3933,CPC 30R,CEMEX,No_additions,Recycled ,28,14,32.614,2.4816,,5.6284,4363.6667
3934,CPC 30R,CEMEX,No_additions,Recycled ,28,14,32.614,2.4816,,5.4363,4348.7725
3935,CPC 30R,CEMEX,No_additions,Recycled ,28,14,32.614,2.4816,,5.1275,4356.2355
3936,CPC 30R,CEMEX,No_additions,Recycled ,28,14,32.614,2.4816,,5.2278,4367.9659
3937,CPC 30R,CEMEX,No_additions,Recycled ,28,14,32.614,2.4816,,5.13,4372.0092
3938,CPC 30R,CEMEX,No_additions,Recycled ,28,14,32.614,2.4816,,5.7343,4401.4788
3939,CPC 30R,CEMEX,No_additions,Recycled ,28,14,32.614,2.4816,,5.8592,4356.512
3940,CPC 30R,CEMEX,No_additions,Recycled ,28,28,32.6395,2.8733,,7.1105,4313.858
3941,CPC 30R,CEMEX,No_additions,Recycled ,28,28,32.6361,2.8903,,7.0901,4327.1695
3942,CPC 30R,CEMEX,No_additions,Recycled ,28,28,33.5193,2.8769,,7.1998,4293.078
3943,CPC 30R,CEMEX,No_additions,Recycled ,28,28,33.3331,2.8801,,7.1174,4342.1466
3944,CPC 30R,CEMEX,No_additions,Recycled ,28,28,33.3018,2.8863,,7.1006,4334.9313
3945,CPC 30R,CEMEX,No_additions,Recycled ,28,28,34.0272,2.86,,7.198,4348.929
3946,CPC 30R,CEMEX,No_additions,Recycled ,28,28,33.4357,2.883,,7.1637,4296.733
3947,CPC 30R,CEMEX,No_additions,Recycled ,28,28,32.9056,2.8602,,7.1823,4347.6687
3948,CPC 30R,CEMEX,No_additions,Recycled ,28,28,33.2483,2.8648,,7.1203,4341.6469
3949,CPC 30R,CEMEX,No_additions,Recycled ,28,28,33.8484,2.8922,,7.073,4314.7735
3950,CPC 30R,CEMEX,No_additions,Recycled ,28,28,34.0738,2.8689,,7.2017,4345.7929
3951,CPC 30R,CEMEX,No_additions,Recycled ,28,28,33.8022,2.8977,,7.173,4333.2908
3952,CPC 30R,CEMEX,No_additions,Recycled ,28,28,32.9454,2.91,,7.0727,4311.9099
3953,CPC 30R,CEMEX,No_additions,Recycled ,28,28,33.6468,2.898,,7.1455,4328.4621
3954,CPC 30R,CEMEX,No_additions,Recycled ,28,28,33.9783,2.8711,,7.1594,4342.3537
3955,CPC 30R,CEMEX,No_additions,Recycled ,28,28,33.5049,2.8656,,7.1616,4294.0083
3956,CPC 30R,CEMEX,No_additions,Recycled ,28,28,33.1789,2.8741,,7.1126,4307.8398
3957,CPC 30R,CEMEX,No_additions,Recycled ,28,28,32.8386,2.8871,,7.0887,4300.1004
3958,CPC 30R,CEMEX,No_additions,Recycled ,28,28,33.3777,2.9101,,7.0969,4315.7256
3959,CPC 30R,CEMEX,No_additions,Recycled ,28,28,32.9262,2.8683,,7.2161,4342.3202
3960,CPC 30R,CEMEX,No_additions,Recycled ,28,28,32.7054,2.8559,,6.8994,4313.789
3961,CPC 30R,CEMEX,No_additions,Recycled ,28,28,33.4489,2.9005,,6.9965,4310.2641
3962,CPC 30R,CEMEX,No_additions,Recycled ,28,28,32.7019,2.8775,,6.7951,4331.3664
3963,CPC 30R,CEMEX,No_additions,Recycled ,28,28,33.1122,2.9044,,6.8006,4314.3173
3964,CPC 30R,CEMEX,No_additions,Recycled ,28,28,33.0696,2.8633,,7.0104,4310.3937
3965,CPC 30R,CEMEX,No_additions,Recycled ,28,28,32.7081,2.8941,,7.1622,4295.0722
3966,CPC 30R,CEMEX,No_additions,Recycled ,28,28,32.7337,2.878,,6.75,4331.8346
3967,CPC 30R,CEMEX,No_additions,Recycled ,28,28,32.8861,2.888,,6.5176,4304.3624
3968,CPC 30R,CEMEX,No_additions,Recycled ,28,28,33.861,2.8864,,6.7382,4355.3761
3969,CPC 30R,CEMEX,No_additions,Recycled ,28,28,32.8909,2.8609,,6.9058,4300.7369
3970,CPC 30R,CEMEX,No_additions,Recycled ,28,28,33.4172,2.9123,,6.3532,4347.6779
3971,CPC 30R,CEMEX,No_additions,Recycled ,28,28,33.6549,2.8878,,7.1586,4351.4528
3972,CPC 30R,CEMEX,No_additions,Recycled ,28,28,33.3322,2.8584,,7.1851,4305.3912
3973,CPC 30R,CEMEX,No_additions,Recycled ,28,28,32.8892,2.8901,,7.1748,4294.4209
3974,CPC 30R,CEMEX,No_additions,Recycled ,28,28,33.3094,2.8717,,6.9466,4301.0986
3975,CPC 30R,CEMEX,No_additions,Recycled ,28,28,33.7107,2.8922,,6.8122,4293.9094
3976,CPC 30R,CEMEX,No_additions,Recycled ,28,28,33.5754,2.8551,,6.9702,4292.1723
3977,CPC 30R,CEMEX,No_additions,Recycled ,28,28,33.8157,2.9062,,6.7968,4312.3021
3978,CPC 30R,CEMEX,No_additions,Recycled ,28,28,33.5802,2.8947,,6.3347,4355.3127
3979,CPC 30R,CEMEX,No_additions,Recycled ,28,28,33.8115,2.8678,,6.4669,4301.0191
3980,CPC 30R,CEMEX,No_additions,Recycled ,28,28,33.1713,2.8836,,6.2832,4301.9792
3981,CPC 30R,CEMEX,No_additions,Recycled ,28,28,32.8882,2.8545,,6.2832,4299.4701
3982,CPC 30R,CEMEX,No_additions,Recycled ,28,28,32.6532,2.8694,,6.2832,4307.1243
3983,CPC 30R,CEMEX,No_additions,Recycled ,28,28,32.8411,2.88,,6.2832,4319.9192
3984,CPC 30R,CEMEX,No_additions,Recycled ,28,28,33.172,2.8776,,6.2832,4311.1402
3985,CPC 30R,CEMEX,No_additions,Recycled ,28,28,32.8237,2.8787,,6.2832,4326.719
3986,CPC 30R,CEMEX,No_additions,Recycled ,28,28,33.1373,2.867,,6.2832,4294.4991
3987,CPC 30R,CEMEX,No_additions,Recycled ,28,28,32.9806,2.8798,,6.2832,4296.0057
3988,CPC 30R,CEMEX,No_additions,Recycled ,28,28,32.7438,2.8676,,6.2832,4299.78
3989,CPC 30R,CEMEX,No_additions,Recycled ,28,28,32.9767,2.8582,,6.2832,4317.522
3990,CPC 30R,CEMEX,No_additions,Recycled ,28,28,32.8249,2.8755,,6.2832,4305.497
3991,CPC 30R,CEMEX,No_additions,Recycled ,28,28,33.0956,2.8724,,6.2832,4304.0816
3992,CPC 30R,CEMEX,No_additions,Recycled ,28,28,33.1078,2.8681,,6.2832,4299.8781
3993,CPC 30R,CEMEX,No_additions,Recycled ,28,28,32.9292,2.8693,,6.2832,4316.7887
3994,CPC 30R,CEMEX,No_additions,Recycled ,28,28,32.7615,2.8821,,6.2832,4324.3706
3995,CPC 30R,CEMEX,No_additions,Recycled ,28,28,32.7323,2.885,,6.2832,4299.3642
3996,CPC 30R,CEMEX,No_additions,Recycled ,28,28,32.8183,2.8571,,6.2832,4312.8777
3997,CPC 30R,CEMEX,No_additions,Recycled ,28,28,33.0459,2.8713,,6.2832,4296.0777
3998,CPC 30R,CEMEX,No_additions,Recycled ,28,28,33.1528,2.8567,,6.2832,4305.8419
3999,CPC 30R,CEMEX,No_additions,Recycled ,28,28,33.0661,2.8805,,6.2832,4315.1136
4000,CPC 30R,CEMEX,No_additions,Recycled ,28,28,33.2744,2.8864,,6.3491,4329
4001,CPC 30R,CEMEX,No_additions,Recycled ,28,28,33.2744,2.8864,,6.3742,4329
4002,CPC 30R,CEMEX,No_additions,Recycled ,28,28,33.2744,2.8864,,6.5217,4329
4003,CPC 30R,CEMEX,No_additions,Recycled ,28,28,33.2744,2.8864,,6.2918,4329
4004,CPC 30R,CEMEX,No_additions,Recycled ,28,28,33.2744,2.8864,,6.5094,4329
4005,CPC 30R,CEMEX,No_additions,Recycled ,28,28,33.2744,2.8864,,6.3757,4329
4006,CPC 30R,CEMEX,No_additions,Recycled ,28,28,33.2744,2.8864,,6.4476,4329
4007,CPC 30R,CEMEX,No_additions,Recycled ,28,28,33.2744,2.8864,,6.5339,4329
4008,CPC 30R,CEMEX,No_additions,Recycled ,28,28,33.2744,2.8864,,6.3127,4329
4009,CPC 30R,CEMEX,No_additions,Recycled ,28,28,33.2744,2.8864,,6.2857,4329
4010,CPC 30R,CEMEX,No_additions,Recycled ,28,28,33.2744,2.8864,,6.3589,4329
4011,CPC 30R,CEMEX,No_additions,Recycled ,28,28,33.2744,2.8864,,6.4197,4329
4012,CPC 30R,CEMEX,No_additions,Recycled ,28,28,33.2744,2.8864,,6.6108,4329
4013,CPC 30R,CEMEX,No_additions,Recycled ,28,28,33.2744,2.8864,,6.4375,4329
4014,CPC 30R,CEMEX,No_additions,Recycled ,28,28,33.2744,2.8864,,6.5023,4329
4015,CPC 30R,CEMEX,No_additions,Recycled ,28,28,33.2744,2.8864,,6.3217,4329
4016,CPC 30R,CEMEX,No_additions,Recycled ,28,28,33.2744,2.8864,,6.3373,4329
4017,CPC 30R,CEMEX,No_additions,Recycled ,28,28,33.2744,2.8864,,6.6496,4329
4018,CPC 30R,CEMEX,No_additions,Recycled ,28,28,33.2744,2.8864,,6.543,4329
4019,CPC 30R,CEMEX,No_additions,Recycled ,28,28,33.2744,2.8864,,6.3113,4329
4020,CPC 30R,CEMEX,No_additions,Recycled ,28,90,35.4155,3.1967,,10.2102,4565.6737
4021,CPC 30R,CEMEX,No_additions,Recycled ,28,90,35.4682,3.1798,,10.2102,4558.6543
4022,CPC 30R,CEMEX,No_additions,Recycled ,28,90,35.4539,3.2026,,10.2102,4505.9074
4023,CPC 30R,CEMEX,No_additions,Recycled ,28,90,35.4181,3.1467,,10.2102,4506.2105
4024,CPC 30R,CEMEX,No_additions,Recycled ,28,90,35.5685,3.1885,,10.2102,4566.724
4025,CPC 30R,CEMEX,No_additions,Recycled ,28,90,35.4588,3.1654,,10.2102,4552.8345
4026,CPC 30R,CEMEX,No_additions,Recycled ,28,90,35.6398,3.1135,,10.2102,4522.9932
4027,CPC 30R,CEMEX,No_additions,Recycled ,28,90,35.4932,3.1272,,10.2102,4556.6229
4028,CPC 30R,CEMEX,No_additions,Recycled ,28,90,35.4976,3.1508,,10.2102,4533.3473
4029,CPC 30R,CEMEX,No_additions,Recycled ,28,90,35.3996,3.1803,,10.2102,4514.3462
4030,CPC 30R,CEMEX,No_additions,Recycled ,28,90,35.5947,3.1675,,10.2102,4557.6199
4031,CPC 30R,CEMEX,No_additions,Recycled ,28,90,35.383,3.1814,,10.2102,4524.2043
4032,CPC 30R,CEMEX,No_additions,Recycled ,28,90,35.3702,3.1868,,10.2102,4558.6904
4033,CPC 30R,CEMEX,No_additions,Recycled ,28,90,35.5539,3.164,,10.2102,4520.398
4034,CPC 30R,CEMEX,No_additions,Recycled ,28,90,35.4706,3.1868,,10.2102,4508.4891
4035,CPC 30R,CEMEX,No_additions,Recycled ,28,90,35.4981,3.1268,,10.2102,4553.8904
4036,CPC 30R,CEMEX,No_additions,Recycled ,28,90,35.5174,3.1856,,10.2102,4515.9735
4037,CPC 30R,CEMEX,No_additions,Recycled ,28,90,35.5461,3.1943,,10.2102,4565.8914
4038,CPC 30R,CEMEX,No_additions,Recycled ,28,90,35.553,3.159,,10.2102,4549.0159
4039,CPC 30R,CEMEX,No_additions,Recycled ,28,90,35.6245,3.194,,10.2102,4578.1799
4040,CPC 30R,CEMEX,No_additions,Recycled ,28,90,35.886,3.1146,,10.571,4494.1245
4041,CPC 30R,CEMEX,No_additions,Recycled ,28,90,35.6838,3.2131,,10.5276,4501.1348
4042,CPC 30R,CEMEX,No_additions,Recycled ,28,90,36.0143,3.3377,,10.3834,4502.8871
4043,CPC 30R,CEMEX,No_additions,Recycled ,28,90,36.3005,3.2982,,10.3411,4494.5691
4044,CPC 30R,CEMEX,No_additions,Recycled ,28,90,35.5472,3.1124,,10.2569,4502.9667
4045,CPC 30R,CEMEX,No_additions,Recycled ,28,90,36.4697,3.1849,,10.3853,4503.2711
4046,CPC 30R,CEMEX,No_additions,Recycled ,28,90,36.6084,3.2089,,10.3063,4497.5829
4047,CPC 30R,CEMEX,No_additions,Recycled ,28,90,36.4727,3.2256,,10.2583,4501.858
4048,CPC 30R,CEMEX,No_additions,Recycled ,28,90,36.0126,3.3025,,10.51,4497.0159
4049,CPC 30R,CEMEX,No_additions,Recycled ,28,90,36.2466,3.2139,,10.4151,4502.6425
4050,CPC 30R,CEMEX,No_additions,Recycled ,28,90,35.9744,3.3532,,10.302,4501.2802
4051,CPC 30R,CEMEX,No_additions,Recycled ,28,90,35.9236,3.2818,,10.3998,4499.1394
4052,CPC 30R,CEMEX,No_additions,Recycled ,28,90,35.4094,3.364,,10.5397,4503.8991
4053,CPC 30R,CEMEX,No_additions,Recycled ,28,90,36.6041,3.2887,,10.5218,4503.8133
4054,CPC 30R,CEMEX,No_additions,Recycled ,28,90,35.4215,3.249,,10.4159,4501.5795
4055,CPC 30R,CEMEX,No_additions,Recycled ,28,90,36.0007,3.3571,,10.3667,4501.4169
4056,CPC 30R,CEMEX,No_additions,Recycled ,28,90,35.8798,3.2017,,10.213,4499.0563
4057,CPC 30R,CEMEX,No_additions,Recycled ,28,90,36.0783,3.2676,,10.4753,4502.626
4058,CPC 30R,CEMEX,No_additions,Recycled ,28,90,36.6995,3.2068,,10.218,4503.4892
4059,CPC 30R,CEMEX,No_additions,Recycled ,28,90,36.5714,3.3019,,10.2499,4494.7292
4060,CPC 30R,CEMEX,No_additions,Recycled ,28,90,36.6927,3.2863,,10.88,4491.6284
4061,CPC 30R,CEMEX,No_additions,Recycled ,28,90,36.213,3.2825,,10.793,4490.2291
4062,CPC 30R,CEMEX,No_additions,Recycled ,28,90,36.3979,3.3014,,10.7701,4490.5461
4063,CPC 30R,CEMEX,No_additions,Recycled ,28,90,36.4575,3.3614,,10.7661,4491.4273
4064,CPC 30R,CEMEX,No_additions,Recycled ,28,90,36.1863,3.3349,,10.8413,4491.6262
4065,CPC 30R,CEMEX,No_additions,Recycled ,28,90,36.1541,3.3774,,10.8304,4490.342
4066,CPC 30R,CEMEX,No_additions,Recycled ,28,90,36.0765,3.3382,,10.8778,4493.6055
4067,CPC 30R,CEMEX,No_additions,Recycled ,28,90,36.5794,3.3104,,10.6836,4490.5819
4068,CPC 30R,CEMEX,No_additions,Recycled ,28,90,36.1569,3.3731,,10.9107,4491.764
4069,CPC 30R,CEMEX,No_additions,Recycled ,28,90,36.5093,3.322,,10.8147,4492.4131
4070,CPC 30R,CEMEX,No_additions,Recycled ,28,90,36.4443,3.3607,,10.6137,4493.3341
4071,CPC 30R,CEMEX,No_additions,Recycled ,28,90,36.1905,3.2864,,10.8388,4493.698
4072,CPC 30R,CEMEX,No_additions,Recycled ,28,90,36.4713,3.2884,,10.8597,4490.3595
4073,CPC 30R,CEMEX,No_additions,Recycled ,28,90,36.4349,3.2958,,10.8791,4492.0842
4074,CPC 30R,CEMEX,No_additions,Recycled ,28,90,36.6448,3.3758,,10.6251,4492.2156
4075,CPC 30R,CEMEX,No_additions,Recycled ,28,90,36.2838,3.2665,,10.8185,4492.7526
4076,CPC 30R,CEMEX,No_additions,Recycled ,28,90,36.2438,3.3207,,10.7427,4492.4105
4077,CPC 30R,CEMEX,No_additions,Recycled ,28,90,36.5135,3.2783,,10.6609,4492.4299
4078,CPC 30R,CEMEX,No_additions,Recycled ,28,90,36.4902,3.2798,,10.8073,4492.5266
4079,CPC 30R,CEMEX,No_additions,Recycled ,28,90,36.2419,3.3058,,10.7015,4493.3781
4080,CPC 30R,CEMEX,No_additions,Recycled ,28,90,36.0754,3.2495,,10.8504,4503.0857
4081,CPC 30R,CEMEX,No_additions,Recycled ,28,90,36.0754,3.2495,,10.7181,4496.9817
4082,CPC 30R,CEMEX,No_additions,Recycled ,28,90,36.0754,3.2495,,10.9038,4521.4263
4083,CPC 30R,CEMEX,No_additions,Recycled ,28,90,36.0754,3.2495,,10.6512,4500.0518
4084,CPC 30R,CEMEX,No_additions,Recycled ,28,90,36.0754,3.2495,,10.725,4512.0773
4085,CPC 30R,CEMEX,No_additions,Recycled ,28,90,36.0754,3.2495,,10.7582,4500.2659
4086,CPC 30R,CEMEX,No_additions,Recycled ,28,90,36.0754,3.2495,,10.6553,4539.1002
4087,CPC 30R,CEMEX,No_additions,Recycled ,28,90,36.0754,3.2495,,10.682,4515.4987
4088,CPC 30R,CEMEX,No_additions,Recycled ,28,90,36.0754,3.2495,,10.6057,4523.507
4089,CPC 30R,CEMEX,No_additions,Recycled ,28,90,36.0754,3.2495,,10.8958,4514.892
4090,CPC 30R,CEMEX,No_additions,Recycled ,28,90,36.0754,3.2495,,10.9006,4518.2072
4091,CPC 30R,CEMEX,No_additions,Recycled ,28,90,36.0754,3.2495,,10.6622,4535.052
4092,CPC 30R,CEMEX,No_additions,Recycled ,28,90,36.0754,3.2495,,10.6696,4495.1022
4093,CPC 30R,CEMEX,No_additions,Recycled ,28,90,36.0754,3.2495,,10.6755,4532.0364
4094,CPC 30R,CEMEX,No_additions,Recycled ,28,90,36.0754,3.2495,,10.8284,4524.7609
4095,CPC 30R,CEMEX,No_additions,Recycled ,28,90,36.0754,3.2495,,10.7298,4508.3277
4096,CPC 30R,CEMEX,No_additions,Recycled ,28,90,36.0754,3.2495,,10.8821,4517.8989
4097,CPC 30R,CEMEX,No_additions,Recycled ,28,90,36.0754,3.2495,,10.7025,4539.9999
4098,CPC 30R,CEMEX,No_additions,Recycled ,28,90,36.0754,3.2495,,10.6935,4533.6561
4099,CPC 30R,CEMEX,No_additions,Recycled ,28,90,36.0754,3.2495,,10.6388,4509.6203
4100,CPC 30R,CEMEX,Blast_furnace_slag_10%,Recycled ,28,7,28.3031,2.7096,,5.0292,4366.9568
4101,CPC 30R,CEMEX,Blast_furnace_slag_10%,Recycled ,28,7,28.3016,2.7012,,4.9653,4342.1124
4102,CPC 30R,CEMEX,Blast_furnace_slag_10%,Recycled ,28,7,28.297,2.6381,,4.992,4365.1789
4103,CPC 30R,CEMEX,Blast_furnace_slag_10%,Recycled ,28,7,28.5686,2.7195,,5.0701,4364.3969
4104,CPC 30R,CEMEX,Blast_furnace_slag_10%,Recycled ,28,7,27.6766,2.7134,,5.0038,4346.8022
4105,CPC 30R,CEMEX,Blast_furnace_slag_10%,Recycled ,28,7,27.9082,2.6515,,5.0627,4352.3162
4106,CPC 30R,CEMEX,Blast_furnace_slag_10%,Recycled ,28,7,28.3594,2.6741,,4.9993,4356.8033
4107,CPC 30R,CEMEX,Blast_furnace_slag_10%,Recycled ,28,7,28.0966,2.6726,,4.9556,4363.7428
4108,CPC 30R,CEMEX,Blast_furnace_slag_10%,Recycled ,28,7,27.8037,2.6354,,5.0119,4330.9919
4109,CPC 30R,CEMEX,Blast_furnace_slag_10%,Recycled ,28,7,28.2136,2.7185,,5.0582,4342.8799
4110,CPC 30R,CEMEX,Blast_furnace_slag_10%,Recycled ,28,7,28.3751,2.7009,,5.0468,4338.857
4111,CPC 30R,CEMEX,Blast_furnace_slag_10%,Recycled ,28,7,27.8716,2.6116,,4.9545,4351.2402
4112,CPC 30R,CEMEX,Blast_furnace_slag_10%,Recycled ,28,7,27.8215,2.6505,,5.0175,4358.6947
4113,CPC 30R,CEMEX,Blast_furnace_slag_10%,Recycled ,28,7,27.9009,2.6697,,5.0296,4372.9555
4114,CPC 30R,CEMEX,Blast_furnace_slag_10%,Recycled ,28,7,27.9744,2.7082,,4.9778,4347.0582
4115,CPC 30R,CEMEX,Blast_furnace_slag_10%,Recycled ,28,7,27.832,2.6354,,4.9735,4337.0724
4116,CPC 30R,CEMEX,Blast_furnace_slag_10%,Recycled ,28,7,28.0825,2.6536,,5.0997,4357.6654
4117,CPC 30R,CEMEX,Blast_furnace_slag_10%,Recycled ,28,7,28.2644,2.7205,,5.0458,4329.0617
4118,CPC 30R,CEMEX,Blast_furnace_slag_10%,Recycled ,28,7,28.5921,2.6357,,4.9862,4329.7154
4119,CPC 30R,CEMEX,Blast_furnace_slag_10%,Recycled ,28,7,28.0134,2.6223,,5.017,4349.1983
4120,CPC 30R,CEMEX,Blast_furnace_slag_10%,Recycled ,28,7,27.773,2.5681,,5.1462,4387.4269
4121,CPC 30R,CEMEX,Blast_furnace_slag_10%,Recycled ,28,7,27.797,2.5777,,5.4134,4380.3793
4122,CPC 30R,CEMEX,Blast_furnace_slag_10%,Recycled ,28,7,27.7507,2.5736,,5.2445,4381.7691
4123,CPC 30R,CEMEX,Blast_furnace_slag_10%,Recycled ,28,7,28.1196,2.5374,,5.3227,4377.1629
4124,CPC 30R,CEMEX,Blast_furnace_slag_10%,Recycled ,28,7,27.6126,2.598,,5.342,4383.5345
4125,CPC 30R,CEMEX,Blast_furnace_slag_10%,Recycled ,28,7,28.0841,2.5335,,5.2435,4377.2752
4126,CPC 30R,CEMEX,Blast_furnace_slag_10%,Recycled ,28,7,27.6424,2.5577,,5.2302,4390.517
4127,CPC 30R,CEMEX,Blast_furnace_slag_10%,Recycled ,28,7,28.054,2.5306,,5.4188,4376.0598
4128,CPC 30R,CEMEX,Blast_furnace_slag_10%,Recycled ,28,7,27.7644,2.5436,,5.415,4382.3934
4129,CPC 30R,CEMEX,Blast_furnace_slag_10%,Recycled ,28,7,28.1889,2.5686,,5.0089,4389.2473
4130,CPC 30R,CEMEX,Blast_furnace_slag_10%,Recycled ,28,7,28.4446,2.5951,,5.2529,4377.5781
4131,CPC 30R,CEMEX,Blast_furnace_slag_10%,Recycled ,28,7,27.6832,2.54,,5.5236,4390.1297
4132,CPC 30R,CEMEX,Blast_furnace_slag_10%,Recycled ,28,7,27.8364,2.5264,,5.32,4394.466
4133,CPC 30R,CEMEX,Blast_furnace_slag_10%,Recycled ,28,7,27.8501,2.5233,,5.3359,4386.8893
4134,CPC 30R,CEMEX,Blast_furnace_slag_10%,Recycled ,28,7,27.9601,2.589,,5.2743,4383.4334
4135,CPC 30R,CEMEX,Blast_furnace_slag_10%,Recycled ,28,7,28.0195,2.5247,,5.1914,4376.6674
4136,CPC 30R,CEMEX,Blast_furnace_slag_10%,Recycled ,28,7,27.7132,2.5983,,4.9808,4387.6714
4137,CPC 30R,CEMEX,Blast_furnace_slag_10%,Recycled ,28,7,28.0176,2.5988,,5.134,4383.2329
4138,CPC 30R,CEMEX,Blast_furnace_slag_10%,Recycled ,28,7,28.2967,2.5693,,5.3307,4395.1882
4139,CPC 30R,CEMEX,Blast_furnace_slag_10%,Recycled ,28,7,28.1587,2.5426,,5.5585,4383.9528
4140,CPC 30R,CEMEX,Blast_furnace_slag_10%,Recycled ,28,7,28.4289,2.5876,,5.4519,4359.0624
4141,CPC 30R,CEMEX,Blast_furnace_slag_10%,Recycled ,28,7,28.2545,2.5767,,5.3822,4373.2621
4142,CPC 30R,CEMEX,Blast_furnace_slag_10%,Recycled ,28,7,28.2447,2.5988,,5.3174,4327.0258
4143,CPC 30R,CEMEX,Blast_furnace_slag_10%,Recycled ,28,7,28.558,2.5395,,5.2129,4356.5875
4144,CPC 30R,CEMEX,Blast_furnace_slag_10%,Recycled ,28,7,28.3816,2.5692,,5.3581,4369.7785
4145,CPC 30R,CEMEX,Blast_furnace_slag_10%,Recycled ,28,7,28.0967,2.5361,,5.411,4366.604
4146,CPC 30R,CEMEX,Blast_furnace_slag_10%,Recycled ,28,7,28.3068,2.6132,,5.1888,4361.1941
4147,CPC 30R,CEMEX,Blast_furnace_slag_10%,Recycled ,28,7,28.3026,2.5479,,5.1903,4393.9936
4148,CPC 30R,CEMEX,Blast_furnace_slag_10%,Recycled ,28,7,28.1955,2.5257,,5.4304,4380.9941
4149,CPC 30R,CEMEX,Blast_furnace_slag_10%,Recycled ,28,7,28.492,2.5831,,5.1599,4332.2243
4150,CPC 30R,CEMEX,Blast_furnace_slag_10%,Recycled ,28,7,28.236,2.5573,,5.5523,4378.6955
4151,CPC 30R,CEMEX,Blast_furnace_slag_10%,Recycled ,28,7,28.4645,2.607,,5.2272,4388.8788
4152,CPC 30R,CEMEX,Blast_furnace_slag_10%,Recycled ,28,7,28.3065,2.5987,,5.3633,4381.6673
4153,CPC 30R,CEMEX,Blast_furnace_slag_10%,Recycled ,28,7,28.2698,2.6097,,5.2131,4336.0687
4154,CPC 30R,CEMEX,Blast_furnace_slag_10%,Recycled ,28,7,28.4049,2.5797,,5.2423,4340.2304
4155,CPC 30R,CEMEX,Blast_furnace_slag_10%,Recycled ,28,7,28.4909,2.5631,,5.2289,4344.3602
4156,CPC 30R,CEMEX,Blast_furnace_slag_10%,Recycled ,28,7,28.0977,2.5318,,5.1801,4383.7678
4157,CPC 30R,CEMEX,Blast_furnace_slag_10%,Recycled ,28,7,28.3763,2.5321,,5.1825,4377.9014
4158,CPC 30R,CEMEX,Blast_furnace_slag_10%,Recycled ,28,7,28.3288,2.6137,,5.557,4376.8624
4159,CPC 30R,CEMEX,Blast_furnace_slag_10%,Recycled ,28,7,28.2698,2.5305,,5.1815,4376.311
4160,CPC 30R,CEMEX,Blast_furnace_slag_10%,Recycled ,28,7,28.0607,2.6231,,5.1051,4328.7968
4161,CPC 30R,CEMEX,Blast_furnace_slag_10%,Recycled ,28,7,28.0607,2.6231,,5.1051,4325.5067
4162,CPC 30R,CEMEX,Blast_furnace_slag_10%,Recycled ,28,7,28.0607,2.6231,,5.1051,4328.5164
4163,CPC 30R,CEMEX,Blast_furnace_slag_10%,Recycled ,28,7,28.0607,2.6231,,5.1051,4326.8795
