Repository: JaGuzmanT/ConcreteXAI

# ConcreteX (ConcreteProperties: A Multivariate Dataset for Concrete Strength Prediction) 🏫

## Researchers 🧑‍🔬
José A. Guzmán-Torres <br />
jose.alberto.guzman@umich.mx
https://orcid.org/0000-0002-9309-9390

Francisco J. Domínguez-Mota <br />
Gerardo Tinoco-Guerrero <br />
gerardo.tinoco@umich.mx
https://orcid.org/0000-0003-3119-770X

Universidad Michoacana de San Nicolás de Hidalgo, Faculty of Civil Engineering <br />
AULA-CIMNE, Morelia

## Description: 📝
This dataset contains 4419 measurements of compressive strength, tensile strength, flexural strength, electrical resistivity, and ultrasonic pulse velocity on concrete samples.

File: Data.csv (part 10 of 10)
,Type_of_cement,Brand,Additives,Type_of_aggregates,Design_F'c (Mpa),Curing_age_(days),Cs_(Mpa),Ts_(Mpa),Fs_(Mpa),Er_(ohm-cm),UPV_(m/s)
4164,CPC 30R,CEMEX,Blast_furnace_slag_10%,Recycled ,28,7,28.0607,2.6231,,5.1051,4328.7048
4165,CPC 30R,CEMEX,Blast_furnace_slag_10%,Recycled ,28,7,28.0607,2.6231,,5.1051,4326.438
4166,CPC 30R,CEMEX,Blast_furnace_slag_10%,Recycled ,28,7,28.0607,2.6231,,5.1051,4326.9883
4167,CPC 30R,CEMEX,Blast_furnace_slag_10%,Recycled ,28,7,28.0607,2.6231,,5.1051,4326.1752
4168,CPC 30R,CEMEX,Blast_furnace_slag_10%,Recycled ,28,7,28.0607,2.6231,,5.1051,4326.1274
4169,CPC 30R,CEMEX,Blast_furnace_slag_10%,Recycled ,28,7,28.0607,2.6231,,5.1051,4325.9802
4170,CPC 30R,CEMEX,Blast_furnace_slag_10%,Recycled ,28,7,28.0607,2.6231,,5.1051,4327.6703
4171,CPC 30R,CEMEX,Blast_furnace_slag_10%,Recycled ,28,7,28.0607,2.6231,,5.1051,4325.9585
4172,CPC 30R,CEMEX,Blast_furnace_slag_10%,Recycled ,28,7,28.0607,2.6231,,5.1051,4327.7506
4173,CPC 30R,CEMEX,Blast_furnace_slag_10%,Recycled ,28,7,28.0607,2.6231,,5.1051,4328.9783
4174,CPC 30R,CEMEX,Blast_furnace_slag_10%,Recycled ,28,7,28.0607,2.6231,,5.1051,4328.3672
4175,CPC 30R,CEMEX,Blast_furnace_slag_10%,Recycled ,28,7,28.0607,2.6231,,5.1051,4326.7813
4176,CPC 30R,CEMEX,Blast_furnace_slag_10%,Recycled ,28,7,28.0607,2.6231,,5.1051,4326.517
4177,CPC 30R,CEMEX,Blast_furnace_slag_10%,Recycled ,28,7,28.0607,2.6231,,5.1051,4327.6567
4178,CPC 30R,CEMEX,Blast_furnace_slag_10%,Recycled ,28,7,28.0607,2.6231,,5.1051,4327.7956
4179,CPC 30R,CEMEX,Blast_furnace_slag_10%,Recycled ,28,7,28.0607,2.6231,,5.1051,4327.8648
4180,CPC 30R,CEMEX,Blast_furnace_slag_10%,Recycled ,28,14,32.2741,2.337,,5.9299,4393.3274
4181,CPC 30R,CEMEX,Blast_furnace_slag_10%,Recycled ,28,14,32.3633,2.357,,5.8915,4421.2911
4182,CPC 30R,CEMEX,Blast_furnace_slag_10%,Recycled ,28,14,32.3483,2.4143,,6.1921,4374.0733
4183,CPC 30R,CEMEX,Blast_furnace_slag_10%,Recycled ,28,14,32.2926,2.4664,,5.9854,4406.7474
4184,CPC 30R,CEMEX,Blast_furnace_slag_10%,Recycled ,28,14,32.2851,2.2777,,5.9572,4415.9252
4185,CPC 30R,CEMEX,Blast_furnace_slag_10%,Recycled ,28,14,32.3068,2.3565,,5.9319,4386.7024
4186,CPC 30R,CEMEX,Blast_furnace_slag_10%,Recycled ,28,14,32.3151,2.2166,,6.2049,4411.2882
4187,CPC 30R,CEMEX,Blast_furnace_slag_10%,Recycled ,28,14,32.2748,2.436,,6.2735,4402.2277
4188,CPC 30R,CEMEX,Blast_furnace_slag_10%,Recycled ,28,14,32.2939,2.2017,,5.9837,4417.1882
4189,CPC 30R,CEMEX,Blast_furnace_slag_10%,Recycled ,28,14,32.2977,2.2133,,6.1597,4392.4385
4190,CPC 30R,CEMEX,Blast_furnace_slag_10%,Recycled ,28,14,32.2936,2.4056,,5.983,4368.1356
4191,CPC 30R,CEMEX,Blast_furnace_slag_10%,Recycled ,28,14,32.2813,2.3076,,5.9897,4379.5694
4192,CPC 30R,CEMEX,Blast_furnace_slag_10%,Recycled ,28,14,32.2728,2.4504,,6.1029,4370.4962
4193,CPC 30R,CEMEX,Blast_furnace_slag_10%,Recycled ,28,14,32.2711,2.2243,,5.9777,4391.6185
4194,CPC 30R,CEMEX,Blast_furnace_slag_10%,Recycled ,28,14,32.2771,2.2741,,6.0446,4384.8124
4195,CPC 30R,CEMEX,Blast_furnace_slag_10%,Recycled ,28,14,32.3374,2.4454,,6.085,4402.7109
4196,CPC 30R,CEMEX,Blast_furnace_slag_10%,Recycled ,28,14,32.3587,2.3768,,5.8933,4405.1454
4197,CPC 30R,CEMEX,Blast_furnace_slag_10%,Recycled ,28,14,32.2864,2.4181,,6.1799,4399.0348
4198,CPC 30R,CEMEX,Blast_furnace_slag_10%,Recycled ,28,14,32.3472,2.349,,6.1303,4385.724
4199,CPC 30R,CEMEX,Blast_furnace_slag_10%,Recycled ,28,14,32.361,2.2909,,6.0227,4370.6935
4200,CPC 30R,CEMEX,Blast_furnace_slag_10%,Recycled ,28,14,33.2479,2.4421,,6.1287,4449.0495
4201,CPC 30R,CEMEX,Blast_furnace_slag_10%,Recycled ,28,14,32.9551,2.447,,6.0593,4450.9887
4202,CPC 30R,CEMEX,Blast_furnace_slag_10%,Recycled ,28,14,32.69,2.4399,,6.019,4427.9307
4203,CPC 30R,CEMEX,Blast_furnace_slag_10%,Recycled ,28,14,33.0029,2.4297,,6.0445,4411.0376
4204,CPC 30R,CEMEX,Blast_furnace_slag_10%,Recycled ,28,14,33.3534,2.4065,,6.0957,4444.8436
4205,CPC 30R,CEMEX,Blast_furnace_slag_10%,Recycled ,28,14,33.0843,2.4839,,5.9557,4411.6956
4206,CPC 30R,CEMEX,Blast_furnace_slag_10%,Recycled ,28,14,32.8023,2.4495,,6.1216,4406.509
4207,CPC 30R,CEMEX,Blast_furnace_slag_10%,Recycled ,28,14,32.9619,2.4216,,6.1304,4463.7703
4208,CPC 30R,CEMEX,Blast_furnace_slag_10%,Recycled ,28,14,32.5006,2.4166,,5.9144,4452.0006
4209,CPC 30R,CEMEX,Blast_furnace_slag_10%,Recycled ,28,14,32.5691,2.4488,,5.9323,4417.5049
4210,CPC 30R,CEMEX,Blast_furnace_slag_10%,Recycled ,28,14,32.53,2.4216,,6.0671,4390.816
4211,CPC 30R,CEMEX,Blast_furnace_slag_10%,Recycled ,28,14,32.5988,2.4303,,6.0537,4381.9948
4212,CPC 30R,CEMEX,Blast_furnace_slag_10%,Recycled ,28,14,33.4652,2.4064,,5.9221,4389.9765
4213,CPC 30R,CEMEX,Blast_furnace_slag_10%,Recycled ,28,14,33.0833,2.4146,,6.1349,4399.1677
4214,CPC 30R,CEMEX,Blast_furnace_slag_10%,Recycled ,28,14,33.3211,2.4393,,6.0506,4446.6178
4215,CPC 30R,CEMEX,Blast_furnace_slag_10%,Recycled ,28,14,32.7626,2.4648,,6.0645,4401.0242
4216,CPC 30R,CEMEX,Blast_furnace_slag_10%,Recycled ,28,14,32.483,2.4626,,5.9118,4374.7523
4217,CPC 30R,CEMEX,Blast_furnace_slag_10%,Recycled ,28,14,33.2083,2.4814,,5.9228,4382.6475
4218,CPC 30R,CEMEX,Blast_furnace_slag_10%,Recycled ,28,14,33.3766,2.4164,,6.0289,4371.989
4219,CPC 30R,CEMEX,Blast_furnace_slag_10%,Recycled ,28,14,32.7204,2.4272,,6.1649,4429.5644
4220,CPC 30R,CEMEX,Blast_furnace_slag_10%,Recycled ,28,14,33.4353,2.3789,,6.215,4419.1154
4221,CPC 30R,CEMEX,Blast_furnace_slag_10%,Recycled ,28,14,32.9657,2.3633,,6.0537,4332.9252
4222,CPC 30R,CEMEX,Blast_furnace_slag_10%,Recycled ,28,14,32.9871,2.3378,,6.3267,4433.1232
4223,CPC 30R,CEMEX,Blast_furnace_slag_10%,Recycled ,28,14,33.4484,2.3649,,5.9303,4324.9292
4224,CPC 30R,CEMEX,Blast_furnace_slag_10%,Recycled ,28,14,33.0044,2.3738,,5.968,4430.6727
4225,CPC 30R,CEMEX,Blast_furnace_slag_10%,Recycled ,28,14,33.2941,2.3605,,6.234,4439.9067
4226,CPC 30R,CEMEX,Blast_furnace_slag_10%,Recycled ,28,14,33.4098,2.3703,,6.178,4390.7106
4227,CPC 30R,CEMEX,Blast_furnace_slag_10%,Recycled ,28,14,33.4596,2.395,,6.0642,4342.5206
4228,CPC 30R,CEMEX,Blast_furnace_slag_10%,Recycled ,28,14,33.3885,2.3473,,6.3045,4335.5435
4229,CPC 30R,CEMEX,Blast_furnace_slag_10%,Recycled ,28,14,33.2253,2.3715,,6.228,4320.4642
4230,CPC 30R,CEMEX,Blast_furnace_slag_10%,Recycled ,28,14,33.4908,2.3543,,6.2432,4414.9617
4231,CPC 30R,CEMEX,Blast_furnace_slag_10%,Recycled ,28,14,33.1944,2.3646,,6.2795,4329.0575
4232,CPC 30R,CEMEX,Blast_furnace_slag_10%,Recycled ,28,14,33.5212,2.3746,,6.3618,4391.0717
4233,CPC 30R,CEMEX,Blast_furnace_slag_10%,Recycled ,28,14,33.2767,2.3634,,6.0774,4435.3003
4234,CPC 30R,CEMEX,Blast_furnace_slag_10%,Recycled ,28,14,33.347,2.3727,,6.3915,4385.2906
4235,CPC 30R,CEMEX,Blast_furnace_slag_10%,Recycled ,28,14,32.996,2.3556,,6.2359,4348.6666
4236,CPC 30R,CEMEX,Blast_furnace_slag_10%,Recycled ,28,14,33.3639,2.39,,6.2525,4411.9561
4237,CPC 30R,CEMEX,Blast_furnace_slag_10%,Recycled ,28,14,33.292,2.3562,,6.3695,4346.2101
4238,CPC 30R,CEMEX,Blast_furnace_slag_10%,Recycled ,28,14,33.1583,2.3424,,6.3772,4450.1174
4239,CPC 30R,CEMEX,Blast_furnace_slag_10%,Recycled ,28,14,33.3191,2.3465,,6.0893,4338.1443
4240,CPC 30R,CEMEX,Blast_furnace_slag_10%,Recycled ,28,14,32.9636,2.3266,,6.2857,4415.1059
4241,CPC 30R,CEMEX,Blast_furnace_slag_10%,Recycled ,28,14,32.9636,2.3266,,6.429,4342.0028
4242,CPC 30R,CEMEX,Blast_furnace_slag_10%,Recycled ,28,14,32.9636,2.3266,,6.3913,4369.6406
4243,CPC 30R,CEMEX,Blast_furnace_slag_10%,Recycled ,28,14,32.9636,2.3266,,6.3539,4416.4109
4244,CPC 30R,CEMEX,Blast_furnace_slag_10%,Recycled ,28,14,32.9636,2.3266,,6.3981,4331.9816
4245,CPC 30R,CEMEX,Blast_furnace_slag_10%,Recycled ,28,14,32.9636,2.3266,,6.4035,4414.0009
4246,CPC 30R,CEMEX,Blast_furnace_slag_10%,Recycled ,28,14,32.9636,2.3266,,6.4066,4331.0981
4247,CPC 30R,CEMEX,Blast_furnace_slag_10%,Recycled ,28,14,32.9636,2.3266,,6.2908,4375.026
4248,CPC 30R,CEMEX,Blast_furnace_slag_10%,Recycled ,28,14,32.9636,2.3266,,6.3165,4444.1946
4249,CPC 30R,CEMEX,Blast_furnace_slag_10%,Recycled ,28,14,32.9636,2.3266,,6.4152,4363.9947
4250,CPC 30R,CEMEX,Blast_furnace_slag_10%,Recycled ,28,14,32.9636,2.3266,,6.3627,4398.9757
4251,CPC 30R,CEMEX,Blast_furnace_slag_10%,Recycled ,28,14,32.9636,2.3266,,6.418,4342.0653
4252,CPC 30R,CEMEX,Blast_furnace_slag_10%,Recycled ,28,14,32.9636,2.3266,,6.3585,4363.8431
4253,CPC 30R,CEMEX,Blast_furnace_slag_10%,Recycled ,28,14,32.9636,2.3266,,6.3803,4350.531
4254,CPC 30R,CEMEX,Blast_furnace_slag_10%,Recycled ,28,14,32.9636,2.3266,,6.3916,4420.7668
4255,CPC 30R,CEMEX,Blast_furnace_slag_10%,Recycled ,28,14,32.9636,2.3266,,6.364,4429.9969
4256,CPC 30R,CEMEX,Blast_furnace_slag_10%,Recycled ,28,14,32.9636,2.3266,,6.2855,4353.7524
4257,CPC 30R,CEMEX,Blast_furnace_slag_10%,Recycled ,28,14,32.9636,2.3266,,6.4294,4329.7573
4258,CPC 30R,CEMEX,Blast_furnace_slag_10%,Recycled ,28,14,32.9636,2.3266,,6.4111,4451.9008
4259,CPC 30R,CEMEX,Blast_furnace_slag_10%,Recycled ,28,14,32.9636,2.3266,,6.3033,4448.3703
4260,CPC 30R,CEMEX,Blast_furnace_slag_10%,Recycled ,28,28,34.6427,3.196,,7.4613,4508.3931
4261,CPC 30R,CEMEX,Blast_furnace_slag_10%,Recycled ,28,28,34.1673,3.2421,,7.4613,4510.1225
4262,CPC 30R,CEMEX,Blast_furnace_slag_10%,Recycled ,28,28,33.7531,3.4223,,7.4613,4513.3556
4263,CPC 30R,CEMEX,Blast_furnace_slag_10%,Recycled ,28,28,32.7995,3.1275,,7.4613,4513.3506
4264,CPC 30R,CEMEX,Blast_furnace_slag_10%,Recycled ,28,28,33.2342,3.1864,,7.4613,4504.2249
4265,CPC 30R,CEMEX,Blast_furnace_slag_10%,Recycled ,28,28,34.709,3.221,,7.4613,4515.967
4266,CPC 30R,CEMEX,Blast_furnace_slag_10%,Recycled ,28,28,35.0642,3.3823,,7.4613,4510.939
4267,CPC 30R,CEMEX,Blast_furnace_slag_10%,Recycled ,28,28,34.7598,3.2269,,7.4613,4504.1292
4268,CPC 30R,CEMEX,Blast_furnace_slag_10%,Recycled ,28,28,32.8227,3.3486,,7.4613,4512.2789
4269,CPC 30R,CEMEX,Blast_furnace_slag_10%,Recycled ,28,28,33.423,3.2705,,7.4613,4504.277
4270,CPC 30R,CEMEX,Blast_furnace_slag_10%,Recycled ,28,28,34.7922,3.436,,7.4613,4505.3644
4271,CPC 30R,CEMEX,Blast_furnace_slag_10%,Recycled ,28,28,32.7165,3.3833,,7.4613,4512.7278
4272,CPC 30R,CEMEX,Blast_furnace_slag_10%,Recycled ,28,28,34.7785,3.1908,,7.4613,4515.8435
4273,CPC 30R,CEMEX,Blast_furnace_slag_10%,Recycled ,28,28,33.8637,3.4012,,7.4613,4515.7086
4274,CPC 30R,CEMEX,Blast_furnace_slag_10%,Recycled ,28,28,34.1852,3.4022,,7.4613,4506.9813
4275,CPC 30R,CEMEX,Blast_furnace_slag_10%,Recycled ,28,28,33.9187,3.3965,,7.4613,4509.3945
4276,CPC 30R,CEMEX,Blast_furnace_slag_10%,Recycled ,28,28,34.9271,3.312,,7.4613,4508.4881
4277,CPC 30R,CEMEX,Blast_furnace_slag_10%,Recycled ,28,28,34.262,3.2948,,7.4613,4511.8623
4278,CPC 30R,CEMEX,Blast_furnace_slag_10%,Recycled ,28,28,34.4226,3.1401,,7.4613,4512.912
4279,CPC 30R,CEMEX,Blast_furnace_slag_10%,Recycled ,28,28,34.4682,3.4042,,7.4613,4514.5848
4280,CPC 30R,CEMEX,Blast_furnace_slag_10%,Recycled ,28,28,34.7678,3.2012,,7.4613,4479.1871
4281,CPC 30R,CEMEX,Blast_furnace_slag_10%,Recycled ,28,28,32.6925,3.4357,,7.4613,4513.7078
4282,CPC 30R,CEMEX,Blast_furnace_slag_10%,Recycled ,28,28,34.6737,3.4087,,7.4613,4498.6593
4283,CPC 30R,CEMEX,Blast_furnace_slag_10%,Recycled ,28,28,33.4546,3.2689,,7.4613,4486.6329
4284,CPC 30R,CEMEX,Blast_furnace_slag_10%,Recycled ,28,28,34.1213,3.3084,,7.4613,4506.0014
4285,CPC 30R,CEMEX,Blast_furnace_slag_10%,Recycled ,28,28,34.7813,3.2648,,7.4613,4465.1354
4286,CPC 30R,CEMEX,Blast_furnace_slag_10%,Recycled ,28,28,32.8324,3.4421,,7.4613,4488.8051
4287,CPC 30R,CEMEX,Blast_furnace_slag_10%,Recycled ,28,28,34.1729,3.2193,,7.4613,4509.1357
4288,CPC 30R,CEMEX,Blast_furnace_slag_10%,Recycled ,28,28,33.5542,3.3333,,7.4613,4507.0071
4289,CPC 30R,CEMEX,Blast_furnace_slag_10%,Recycled ,28,28,32.8725,3.4285,,7.4613,4485.9711
4290,CPC 30R,CEMEX,Blast_furnace_slag_10%,Recycled ,28,28,33.7342,3.2011,,7.4613,4499.3725
4291,CPC 30R,CEMEX,Blast_furnace_slag_10%,Recycled ,28,28,33.6656,3.3103,,7.4613,4496.8462
4292,CPC 30R,CEMEX,Blast_furnace_slag_10%,Recycled ,28,28,34.6077,3.3271,,7.4613,4501.4656
4293,CPC 30R,CEMEX,Blast_furnace_slag_10%,Recycled ,28,28,34.1161,3.417,,7.4613,4485.3602
4294,CPC 30R,CEMEX,Blast_furnace_slag_10%,Recycled ,28,28,33.2493,3.3297,,7.4613,4494.9272
4295,CPC 30R,CEMEX,Blast_furnace_slag_10%,Recycled ,28,28,34.1091,3.2253,,7.4613,4466.4758
4296,CPC 30R,CEMEX,Blast_furnace_slag_10%,Recycled ,28,28,34.0825,3.2614,,7.4613,4501.1867
4297,CPC 30R,CEMEX,Blast_furnace_slag_10%,Recycled ,28,28,34.6534,3.2509,,7.4613,4507.9161
4298,CPC 30R,CEMEX,Blast_furnace_slag_10%,Recycled ,28,28,34.6197,3.2174,,7.4613,4508.4139
4299,CPC 30R,CEMEX,Blast_furnace_slag_10%,Recycled ,28,28,33.379,3.3949,,7.4613,4479.7602
4300,CPC 30R,CEMEX,Blast_furnace_slag_10%,Recycled ,28,28,34.3924,3.2542,,7.3718,4430.2006
4301,CPC 30R,CEMEX,Blast_furnace_slag_10%,Recycled ,28,28,33.9565,3.2844,,7.386,4456.275
4302,CPC 30R,CEMEX,Blast_furnace_slag_10%,Recycled ,28,28,33.8184,3.2261,,7.3143,4428.4157
4303,CPC 30R,CEMEX,Blast_furnace_slag_10%,Recycled ,28,28,33.8836,3.2332,,7.3397,4447.4615
4304,CPC 30R,CEMEX,Blast_furnace_slag_10%,Recycled ,28,28,34.3084,3.2539,,7.3448,4434.8141
4305,CPC 30R,CEMEX,Blast_furnace_slag_10%,Recycled ,28,28,34.2102,3.2883,,7.4223,4437.5438
4306,CPC 30R,CEMEX,Blast_furnace_slag_10%,Recycled ,28,28,33.8165,3.1967,,7.4119,4456.3361
4307,CPC 30R,CEMEX,Blast_furnace_slag_10%,Recycled ,28,28,34.6943,3.2827,,7.4065,4444.7446
4308,CPC 30R,CEMEX,Blast_furnace_slag_10%,Recycled ,28,28,34.4533,3.2673,,7.3295,4445.2803
4309,CPC 30R,CEMEX,Blast_furnace_slag_10%,Recycled ,28,28,34.5863,3.212,,7.3422,4428.6058
4310,CPC 30R,CEMEX,Blast_furnace_slag_10%,Recycled ,28,28,33.9256,3.2876,,7.3901,4463.6957
4311,CPC 30R,CEMEX,Blast_furnace_slag_10%,Recycled ,28,28,34.8053,3.2473,,7.4293,4424.0747
4312,CPC 30R,CEMEX,Blast_furnace_slag_10%,Recycled ,28,28,34.5613,3.2264,,7.4597,4457.5415
4313,CPC 30R,CEMEX,Blast_furnace_slag_10%,Recycled ,28,28,34.2443,3.2834,,7.3721,4445.9212
4314,CPC 30R,CEMEX,Blast_furnace_slag_10%,Recycled ,28,28,34.1703,3.2724,,7.3745,4437.6054
4315,CPC 30R,CEMEX,Blast_furnace_slag_10%,Recycled ,28,28,34.4123,3.2563,,7.3397,4460.2273
4316,CPC 30R,CEMEX,Blast_furnace_slag_10%,Recycled ,28,28,34.5875,3.2714,,7.3607,4454.0026
4317,CPC 30R,CEMEX,Blast_furnace_slag_10%,Recycled ,28,28,34.4043,3.2353,,7.3473,4449.4855
4318,CPC 30R,CEMEX,Blast_furnace_slag_10%,Recycled ,28,28,34.4444,3.2618,,7.3736,4463.4535
4319,CPC 30R,CEMEX,Blast_furnace_slag_10%,Recycled ,28,28,34.775,3.222,,7.4289,4433.8932
4320,CPC 30R,CEMEX,Blast_furnace_slag_10%,Recycled ,28,28,33.7294,3.2943,,7.4483,4423.9838
4321,CPC 30R,CEMEX,Blast_furnace_slag_10%,Recycled ,28,28,33.7294,3.2943,,7.4588,4423.0097
4322,CPC 30R,CEMEX,Blast_furnace_slag_10%,Recycled ,28,28,33.7294,3.2943,,7.351,4426.1356
4323,CPC 30R,CEMEX,Blast_furnace_slag_10%,Recycled ,28,28,33.7294,3.2943,,7.3152,4426.3232
4324,CPC 30R,CEMEX,Blast_furnace_slag_10%,Recycled ,28,28,33.7294,3.2943,,7.4193,4428.1136
4325,CPC 30R,CEMEX,Blast_furnace_slag_10%,Recycled ,28,28,33.7294,3.2943,,7.4519,4431.5696
4326,CPC 30R,CEMEX,Blast_furnace_slag_10%,Recycled ,28,28,33.7294,3.2943,,7.3856,4429.2822
4327,CPC 30R,CEMEX,Blast_furnace_slag_10%,Recycled ,28,28,33.7294,3.2943,,7.3058,4434.3569
4328,CPC 30R,CEMEX,Blast_furnace_slag_10%,Recycled ,28,28,33.7294,3.2943,,7.416,4425.8412
4329,CPC 30R,CEMEX,Blast_furnace_slag_10%,Recycled ,28,28,33.7294,3.2943,,7.3538,4423.0539
4330,CPC 30R,CEMEX,Blast_furnace_slag_10%,Recycled ,28,28,33.7294,3.2943,,7.3556,4427.2265
4331,CPC 30R,CEMEX,Blast_furnace_slag_10%,Recycled ,28,28,33.7294,3.2943,,7.3758,4423.1614
4332,CPC 30R,CEMEX,Blast_furnace_slag_10%,Recycled ,28,28,33.7294,3.2943,,7.4254,4427.663
4333,CPC 30R,CEMEX,Blast_furnace_slag_10%,Recycled ,28,28,33.7294,3.2943,,7.4165,4434.731
4334,CPC 30R,CEMEX,Blast_furnace_slag_10%,Recycled ,28,28,33.7294,3.2943,,7.4037,4424.7442
4335,CPC 30R,CEMEX,Blast_furnace_slag_10%,Recycled ,28,28,33.7294,3.2943,,7.3298,4428.7573
4336,CPC 30R,CEMEX,Blast_furnace_slag_10%,Recycled ,28,28,33.7294,3.2943,,7.3951,4423.381
4337,CPC 30R,CEMEX,Blast_furnace_slag_10%,Recycled ,28,28,33.7294,3.2943,,7.3363,4426.3906
4338,CPC 30R,CEMEX,Blast_furnace_slag_10%,Recycled ,28,28,33.7294,3.2943,,7.4508,4429.8726
4339,CPC 30R,CEMEX,Blast_furnace_slag_10%,Recycled ,28,28,33.7294,3.2943,,7.3958,4430.9088
4340,CPC 30R,CEMEX,Blast_furnace_slag_10%,Recycled ,28,90,40.2799,3.1473,,13.6096,4508.9807
4341,CPC 30R,CEMEX,Blast_furnace_slag_10%,Recycled ,28,90,39.9427,3.1484,,13.4723,4513.4312
4342,CPC 30R,CEMEX,Blast_furnace_slag_10%,Recycled ,28,90,40.1159,3.1267,,13.2554,4519.6313
4343,CPC 30R,CEMEX,Blast_furnace_slag_10%,Recycled ,28,90,40.2556,3.122,,14.4621,4525.9237
4344,CPC 30R,CEMEX,Blast_furnace_slag_10%,Recycled ,28,90,40.3661,3.1363,,13.128,4559.1886
4345,CPC 30R,CEMEX,Blast_furnace_slag_10%,Recycled ,28,90,40.3134,3.1505,,14.3795,4575.716
4346,CPC 30R,CEMEX,Blast_furnace_slag_10%,Recycled ,28,90,39.5316,3.1315,,13.0849,4529.6279
4347,CPC 30R,CEMEX,Blast_furnace_slag_10%,Recycled ,28,90,39.6934,3.1537,,13.0653,4575.9467
4348,CPC 30R,CEMEX,Blast_furnace_slag_10%,Recycled ,28,90,40.4764,3.1265,,14.1225,4532.6046
4349,CPC 30R,CEMEX,Blast_furnace_slag_10%,Recycled ,28,90,39.6,3.1282,,13.8454,4575.9387
4350,CPC 30R,CEMEX,Blast_furnace_slag_10%,Recycled ,28,90,40.2135,3.1518,,13.6467,4576.4462
4351,CPC 30R,CEMEX,Blast_furnace_slag_10%,Recycled ,28,90,39.5179,3.1383,,13.7574,4569.8576
4352,CPC 30R,CEMEX,Blast_furnace_slag_10%,Recycled ,28,90,39.5686,3.1256,,13.4793,4549.7144
4353,CPC 30R,CEMEX,Blast_furnace_slag_10%,Recycled ,28,90,40.0941,3.1335,,13.43,4572.9091
4354,CPC 30R,CEMEX,Blast_furnace_slag_10%,Recycled ,28,90,40.1379,3.1303,,13.101,4566.8984
4355,CPC 30R,CEMEX,Blast_furnace_slag_10%,Recycled ,28,90,40.3128,3.1479,,13.7328,4516.0854
4356,CPC 30R,CEMEX,Blast_furnace_slag_10%,Recycled ,28,90,40.0584,3.1401,,14.0689,4525.5744
4357,CPC 30R,CEMEX,Blast_furnace_slag_10%,Recycled ,28,90,40.1485,3.1352,,13.679,4532.4546
4358,CPC 30R,CEMEX,Blast_furnace_slag_10%,Recycled ,28,90,39.5883,3.1469,,13.1941,4545.9176
4359,CPC 30R,CEMEX,Blast_furnace_slag_10%,Recycled ,28,90,40.1763,3.1475,,13.0046,4574.0389
4360,CPC 30R,CEMEX,Blast_furnace_slag_10%,Recycled ,28,90,40.404,3.0706,,12.9591,4503.2364
4361,CPC 30R,CEMEX,Blast_furnace_slag_10%,Recycled ,28,90,39.6257,3.1179,,12.9591,4501.8335
4362,CPC 30R,CEMEX,Blast_furnace_slag_10%,Recycled ,28,90,39.8151,3.109,,12.9591,4501.4494
4363,CPC 30R,CEMEX,Blast_furnace_slag_10%,Recycled ,28,90,39.8044,3.1116,,12.9591,4498.5154
4364,CPC 30R,CEMEX,Blast_furnace_slag_10%,Recycled ,28,90,40.0887,3.1069,,12.9591,4502.0825
4365,CPC 30R,CEMEX,Blast_furnace_slag_10%,Recycled ,28,90,39.9352,3.1515,,12.9591,4502.7958
4366,CPC 30R,CEMEX,Blast_furnace_slag_10%,Recycled ,28,90,39.4396,3.0705,,12.9591,4497.3952
4367,CPC 30R,CEMEX,Blast_furnace_slag_10%,Recycled ,28,90,39.8448,3.0886,,12.9591,4500.6206
4368,CPC 30R,CEMEX,Blast_furnace_slag_10%,Recycled ,28,90,40.0422,3.0531,,12.9591,4495.8361
4369,CPC 30R,CEMEX,Blast_furnace_slag_10%,Recycled ,28,90,39.475,3.1168,,12.9591,4496.0568
4370,CPC 30R,CEMEX,Blast_furnace_slag_10%,Recycled ,28,90,39.6469,3.0819,,12.9591,4502.4468
4371,CPC 30R,CEMEX,Blast_furnace_slag_10%,Recycled ,28,90,40.3096,3.0925,,12.9591,4495.179
4372,CPC 30R,CEMEX,Blast_furnace_slag_10%,Recycled ,28,90,40.1418,3.0695,,12.9591,4502.3542
4373,CPC 30R,CEMEX,Blast_furnace_slag_10%,Recycled ,28,90,40.3533,3.1259,,12.9591,4494.9723
4374,CPC 30R,CEMEX,Blast_furnace_slag_10%,Recycled ,28,90,39.4195,3.0573,,12.9591,4499.1945
4375,CPC 30R,CEMEX,Blast_furnace_slag_10%,Recycled ,28,90,39.408,3.0987,,12.9591,4494.3076
4376,CPC 30R,CEMEX,Blast_furnace_slag_10%,Recycled ,28,90,39.8671,3.0444,,12.9591,4496.2799
4377,CPC 30R,CEMEX,Blast_furnace_slag_10%,Recycled ,28,90,39.6427,3.1093,,12.9591,4498.5388
4378,CPC 30R,CEMEX,Blast_furnace_slag_10%,Recycled ,28,90,40.0914,3.1288,,12.9591,4503.7677
4379,CPC 30R,CEMEX,Blast_furnace_slag_10%,Recycled ,28,90,40.3699,3.0806,,12.9591,4499.9363
4380,CPC 30R,CEMEX,Blast_furnace_slag_10%,Recycled ,28,90,40.2591,3.0647,,13.2212,4490.1296
4381,CPC 30R,CEMEX,Blast_furnace_slag_10%,Recycled ,28,90,40.1819,3.0502,,13.5311,4490.4293
4382,CPC 30R,CEMEX,Blast_furnace_slag_10%,Recycled ,28,90,40.3553,3.049,,13.9526,4492.4584
4383,CPC 30R,CEMEX,Blast_furnace_slag_10%,Recycled ,28,90,40.3493,3.0739,,13.0775,4493.2664
4384,CPC 30R,CEMEX,Blast_furnace_slag_10%,Recycled ,28,90,40.2941,3.0639,,13.4855,4493.6396
4385,CPC 30R,CEMEX,Blast_furnace_slag_10%,Recycled ,28,90,40.2067,3.0749,,13.6515,4490.4629
4386,CPC 30R,CEMEX,Blast_furnace_slag_10%,Recycled ,28,90,40.5025,3.0719,,14.0256,4491.3931
4387,CPC 30R,CEMEX,Blast_furnace_slag_10%,Recycled ,28,90,40.2805,3.0424,,13.8049,4491.1261
4388,CPC 30R,CEMEX,Blast_furnace_slag_10%,Recycled ,28,90,40.4992,3.0814,,14.0967,4493.2046
4389,CPC 30R,CEMEX,Blast_furnace_slag_10%,Recycled ,28,90,40.4945,3.0714,,13.8645,4492.4907
4390,CPC 30R,CEMEX,Blast_furnace_slag_10%,Recycled ,28,90,40.2497,3.0435,,13.0453,4493.3498
4391,CPC 30R,CEMEX,Blast_furnace_slag_10%,Recycled ,28,90,40.353,3.0526,,13.588,4491.0559
4392,CPC 30R,CEMEX,Blast_furnace_slag_10%,Recycled ,28,90,40.5782,3.0407,,13.9631,4491.3727
4393,CPC 30R,CEMEX,Blast_furnace_slag_10%,Recycled ,28,90,40.1706,3.0734,,13.6001,4490.2595
4394,CPC 30R,CEMEX,Blast_furnace_slag_10%,Recycled ,28,90,40.2041,3.0783,,13.0388,4491.6748
4395,CPC 30R,CEMEX,Blast_furnace_slag_10%,Recycled ,28,90,40.2062,3.0635,,12.9723,4491.9208
4396,CPC 30R,CEMEX,Blast_furnace_slag_10%,Recycled ,28,90,40.3684,3.0934,,13.6385,4491.4675
4397,CPC 30R,CEMEX,Blast_furnace_slag_10%,Recycled ,28,90,40.3525,3.0843,,13.6164,4490.2613
4398,CPC 30R,CEMEX,Blast_furnace_slag_10%,Recycled ,28,90,40.5664,3.0597,,13.5656,4491.7888
4399,CPC 30R,CEMEX,Blast_furnace_slag_10%,Recycled ,28,90,40.2586,3.043,,13.3977,4493.1663
4400,CPC 30R,CEMEX,Blast_furnace_slag_10%,Recycled ,28,90,40.1515,3.0945,,14.1372,4515.1891
4401,CPC 30R,CEMEX,Blast_furnace_slag_10%,Recycled ,28,90,40.1515,3.0945,,14.1372,4510.2117
4402,CPC 30R,CEMEX,Blast_furnace_slag_10%,Recycled ,28,90,40.1515,3.0945,,14.1372,4519.944
4403,CPC 30R,CEMEX,Blast_furnace_slag_10%,Recycled ,28,90,40.1515,3.0945,,14.1372,4514.2912
4404,CPC 30R,CEMEX,Blast_furnace_slag_10%,Recycled ,28,90,40.1515,3.0945,,14.1372,4513.989
4405,CPC 30R,CEMEX,Blast_furnace_slag_10%,Recycled ,28,90,40.1515,3.0945,,14.1372,4508.6604
4406,CPC 30R,CEMEX,Blast_furnace_slag_10%,Recycled ,28,90,40.1515,3.0945,,14.1372,4543.7566
4407,CPC 30R,CEMEX,Blast_furnace_slag_10%,Recycled ,28,90,40.1515,3.0945,,14.1372,4520.2116
4408,CPC 30R,CEMEX,Blast_furnace_slag_10%,Recycled ,28,90,40.1515,3.0945,,14.1372,4510.1176
4409,CPC 30R,CEMEX,Blast_furnace_slag_10%,Recycled ,28,90,40.1515,3.0945,,14.1372,4522.6628
4410,CPC 30R,CEMEX,Blast_furnace_slag_10%,Recycled ,28,90,40.1515,3.0945,,14.1372,4507.6546
4411,CPC 30R,CEMEX,Blast_furnace_slag_10%,Recycled ,28,90,40.1515,3.0945,,14.1372,4531.8992
4412,CPC 30R,CEMEX,Blast_furnace_slag_10%,Recycled ,28,90,40.1515,3.0945,,14.1372,4496.5291
4413,CPC 30R,CEMEX,Blast_furnace_slag_10%,Recycled ,28,90,40.1515,3.0945,,14.1372,4528.4469
4414,CPC 30R,CEMEX,Blast_furnace_slag_10%,Recycled ,28,90,40.1515,3.0945,,14.1372,4539.4454
4415,CPC 30R,CEMEX,Blast_furnace_slag_10%,Recycled ,28,90,40.1515,3.0945,,14.1372,4534.8137
4416,CPC 30R,CEMEX,Blast_furnace_slag_10%,Recycled ,28,90,40.1515,3.0945,,14.1372,4532.4847
4417,CPC 30R,CEMEX,Blast_furnace_slag_10%,Recycled ,28,90,40.1515,3.0945,,14.1372,4511.0457
4418,CPC 30R,CEMEX,Blast_furnace_slag_10%,Recycled ,28,90,40.1515,3.0945,,14.1372,4537.9405
4419,CPC 30R,CEMEX,Blast_furnace_slag_10%,Recycled ,28,90,40.1515,3.0945,,14.1372,4501.0565
